Repository: KejunLiuGitHub/JJS_project

实验仪器为布鲁克AFM，所用模式为peak force QNM in air，
文件命名为 表面活性剂-扫描范围-压电陶瓷总位移-探针下压力。例如，JJS-50nm-454nm-8.862nN - NanoScope Analysis，所表示的意思为，表面活性剂为酒石酸，扫描范围为0nm×50nm，压电陶瓷总位移为454nm，下压力为8.862nN。
AFM探针，Model：RTESPA-150，Material：0.01-0.025Ohm-cm Antimoy（n）doped Si，
Cantilever：T：1.75um  L：125um  W：35um f：150kHz  k：6N/m 校准后为7N/m
所测材料为二维cof薄膜，基底为铜网，此时将铜网放置在干净的硅片上，进行测试
以下数据为随着探针下压，探针所受力的变化。需拟合二维预张力，二维弹性模量，以及分析吸附力与哪些因素有关。

File: JJS_project/20260416原始数据/k80-linker1-paa-50nm-3000nm-3uN - NanoScope Analysis.txt
实验仪器为布鲁克AFM，所用模式为peak force QNM in air，扫描范围（scan size）为50nm×50nm，压电陶瓷总位移为3000nm，下压力为3uN。
AFM探针型号为DDESP-V2，所测材料为二维cof薄膜，基底为铜网，此时将铜网放置在干净的硅片上，进行测试。以下数据为随着探针下压，探针所受力的变化。
    um         	uN
2.988287e+00	4.241300e+00
2.976568e+00	4.238535e+00
2.964850e+00	4.255125e+00
2.953131e+00	4.257889e+00
2.941412e+00	4.260654e+00
2.929693e+00	4.263419e+00
2.917974e+00	4.268949e+00
2.906255e+00	4.266184e+00
2.894536e+00	4.260654e+00
2.882818e+00	4.266184e+00
2.871099e+00	4.263419e+00
2.859380e+00	4.260654e+00
2.847661e+00	4.255125e+00
2.835942e+00	4.255125e+00
2.824223e+00	4.252359e+00
2.812505e+00	4.244065e+00
2.800786e+00	4.241300e+00
2.789067e+00	4.241300e+00
2.777348e+00	4.230240e+00
2.765629e+00	4.221946e+00
2.753910e+00	4.227476e+00
2.742192e+00	4.216416e+00
2.730473e+00	4.216416e+00
2.718754e+00	4.216416e+00
2.707035e+00	4.210887e+00
2.695316e+00	4.208121e+00
2.683597e+00	4.199827e+00
2.671879e+00	4.202592e+00
2.660160e+00	4.191533e+00
2.648441e+00	4.194297e+00
2.636722e+00	4.194297e+00
2.625003e+00	4.186003e+00
2.613284e+00	4.180473e+00
2.601565e+00	4.180473e+00
2.589847e+00	4.174944e+00
2.578128e+00	4.169414e+00
2.566409e+00	4.163884e+00
2.554690e+00	4.166649e+00
2.542971e+00	4.161119e+00
2.531252e+00	4.155590e+00
2.519534e+00	4.152825e+00
2.507815e+00	4.150059e+00
2.496096e+00	4.141765e+00
2.484377e+00	4.136235e+00
2.472658e+00	4.139000e+00
2.460939e+00	4.136235e+00
2.449221e+00	4.125176e+00
2.437502e+00	4.125176e+00
2.425783e+00	4.119646e+00
2.414064e+00	4.119646e+00
2.402345e+00	4.111352e+00
2.390626e+00	4.108587e+00
2.378908e+00	4.108587e+00
2.367189e+00	4.097527e+00
2.355470e+00	4.094762e+00
2.343751e+00	4.091998e+00
2.332032e+00	4.089233e+00
2.320313e+00	4.086468e+00
2.308595e+00	4.075408e+00
2.296876e+00	4.072643e+00
2.285157e+00	4.069879e+00
2.273438e+00	4.061584e+00
2.261719e+00	4.061584e+00
2.250000e+00	4.047760e+00
2.238281e+00	4.047760e+00
2.226563e+00	4.044995e+00
2.214844e+00	4.033936e+00
2.203125e+00	4.025641e+00
2.191406e+00	4.022876e+00
2.179687e+00	4.011817e+00
2.167968e+00	4.000757e+00
2.156250e+00	3.997992e+00
2.144531e+00	3.986932e+00
2.132812e+00	3.981403e+00
2.121093e+00	3.964813e+00
2.109374e+00	3.962049e+00
2.097655e+00	3.948225e+00
2.085937e+00	3.931636e+00
2.074218e+00	3.917811e+00
2.062499e+00	3.909517e+00
2.050780e+00	3.887398e+00
2.039061e+00	3.868044e+00
2.027342e+00	3.854219e+00
2.015624e+00	3.832100e+00
2.003905e+00	3.818276e+00
1.992186e+00	3.807216e+00
1.980467e+00	3.790627e+00
1.968748e+00	3.771273e+00
1.957029e+00	3.754684e+00
1.945310e+00	3.738095e+00
1.933592e+00	3.724271e+00
1.921873e+00	3.693857e+00
1.910154e+00	3.655149e+00
1.898435e+00	3.619206e+00
1.886717e+00	3.591557e+00
1.874998e+00	3.569438e+00
1.863279e+00	3.539025e+00
1.851560e+00	3.516906e+00
1.839842e+00	3.497552e+00
1.828123e+00	3.478198e+00
1.816404e+00	3.456079e+00
1.804685e+00	3.428430e+00
1.792967e+00	3.403547e+00
1.781248e+00	3.367603e+00
1.769529e+00	3.348249e+00
1.757811e+00	3.326131e+00
1.746092e+00	3.304012e+00
1.734373e+00	3.284657e+00
1.722654e+00	3.254244e+00
1.710936e+00	3.229360e+00
1.699217e+00	3.204477e+00
1.687498e+00	3.187887e+00
1.675779e+00	3.165768e+00
1.664061e+00	3.146414e+00
1.652342e+00	3.124295e+00
1.640623e+00	3.107706e+00
1.628905e+00	3.088352e+00
1.617186e+00	3.055174e+00
1.605467e+00	3.027525e+00
1.593748e+00	2.994347e+00
1.582030e+00	2.977758e+00
1.570311e+00	2.961169e+00
1.558592e+00	2.944579e+00
1.546873e+00	2.919696e+00
1.535155e+00	2.894812e+00
1.523436e+00	2.861633e+00
1.511717e+00	2.839515e+00
1.499999e+00	2.828455e+00
1.488280e+00	2.803571e+00
1.476561e+00	2.786982e+00
1.464842e+00	2.773158e+00
1.453124e+00	2.739979e+00
1.441405e+00	2.720625e+00
1.429686e+00	2.668093e+00
1.417967e+00	2.643209e+00
1.406249e+00	2.626620e+00
1.394530e+00	2.612796e+00
1.382811e+00	2.596207e+00
1.371093e+00	2.585147e+00
1.359374e+00	2.565793e+00
1.347655e+00	2.546439e+00
1.335936e+00	2.532615e+00
1.324218e+00	2.504966e+00
1.312499e+00	2.488377e+00
1.300780e+00	2.477317e+00
1.289062e+00	2.449669e+00
1.277343e+00	2.430315e+00
1.265624e+00	2.419255e+00
1.253905e+00	2.405431e+00
1.242187e+00	2.388842e+00
1.230468e+00	2.377782e+00
1.218749e+00	2.355663e+00
1.207030e+00	2.336309e+00
1.195312e+00	2.325250e+00
1.183593e+00	2.303131e+00
1.171874e+00	2.289307e+00
1.160156e+00	2.269953e+00
1.148437e+00	2.258893e+00
1.136718e+00	2.247834e+00
1.124999e+00	2.231245e+00
1.113281e+00	2.214655e+00
1.101562e+00	2.211890e+00
1.089843e+00	2.200831e+00
1.078124e+00	2.175947e+00
1.066406e+00	2.159358e+00
1.054687e+00	2.137239e+00
1.042968e+00	2.117885e+00
1.031250e+00	2.101296e+00
1.019531e+00	2.079177e+00
1.007812e+00	2.062588e+00
9.960934e-01	2.040469e+00
9.843747e-01	2.018350e+00
9.726559e-01	2.010056e+00
9.609372e-01	1.987937e+00
9.492185e-01	1.979642e+00
9.374997e-01	1.965818e+00
9.257810e-01	1.946464e+00
9.140623e-01	1.935404e+00
9.023436e-01	1.913285e+00
8.906248e-01	1.902226e+00
8.789061e-01	1.896696e+00
8.671874e-01	1.882872e+00
8.554687e-01	1.866283e+00
8.437499e-01	1.852458e+00
8.320312e-01	1.830339e+00
8.203125e-01	1.816515e+00
8.085938e-01	1.805456e+00
7.968750e-01	1.786102e+00
7.851563e-01	1.761218e+00
7.734376e-01	1.755688e+00
7.617189e-01	1.739099e+00
7.500001e-01	1.719745e+00
7.382814e-01	1.700391e+00
7.265627e-01	1.686567e+00
7.148440e-01	1.672742e+00
7.031252e-01	1.664448e+00
6.914065e-01	1.642329e+00
6.796878e-01	1.625740e+00
6.679691e-01	1.603621e+00
6.562503e-01	1.592561e+00
6.445316e-01	1.578737e+00
6.328129e-01	1.562148e+00
6.210942e-01	1.556618e+00
6.093754e-01	1.537264e+00
5.976567e-01	1.523440e+00
5.859380e-01	1.509615e+00
5.742193e-01	1.495791e+00
5.625005e-01	1.479202e+00
5.507818e-01	1.459848e+00
5.390631e-01	1.434964e+00
5.273444e-01	1.421140e+00
5.156256e-01	1.404551e+00
5.039069e-01	1.390726e+00
4.921882e-01	1.376902e+00
4.804695e-01	1.365842e+00
4.687507e-01	1.346488e+00
4.570319e-01	1.343724e+00
4.453132e-01	1.318840e+00
4.335944e-01	1.305015e+00
4.218757e-01	1.291191e+00
4.101569e-01	1.274602e+00
3.984382e-01	1.255248e+00
3.867194e-01	1.235894e+00
3.750007e-01	1.227599e+00
3.632819e-01	1.202715e+00
3.515632e-01	1.188891e+00
3.398444e-01	1.164007e+00
3.281257e-01	1.150183e+00
3.164069e-01	1.139124e+00
3.046881e-01	1.117005e+00
2.929694e-01	1.103180e+00
2.812506e-01	1.086591e+00
2.695319e-01	1.064472e+00
2.578131e-01	1.039589e+00
2.460944e-01	1.022999e+00
2.343756e-01	1.003645e+00
2.226569e-01	9.842913e-01
2.109381e-01	9.649373e-01
1.992194e-01	9.538778e-01
1.875006e-01	9.400535e-01
1.757818e-01	9.234643e-01
1.640631e-01	9.124049e-01
1.523443e-01	8.958157e-01
1.406256e-01	8.736968e-01
1.289068e-01	8.543427e-01
1.171881e-01	8.460481e-01
1.054693e-01	8.349887e-01
9.375057e-02	8.156346e-01
8.203182e-02	8.073400e-01
7.031306e-02	7.907508e-01
5.859431e-02	7.796914e-01
4.687556e-02	7.603374e-01
3.515681e-02	7.548077e-01
2.343806e-02	7.409834e-01
1.171931e-02	7.299239e-01
5.613288e-07	7.105699e-01

File: JJS_project/20260416原始数据/k80-linker1-paa-50nm-4000nm-3uN - NanoScope Analysis.txt
实验仪器为布鲁克AFM，所用模式为peak force QNM in air，扫描范围（scan size）为50nm×50nm，压电陶瓷总位移为4000nm，下压力为3uN。
AFM探针型号为DDESP-V2，所测材料为二维cof薄膜，基底为铜网，此时将铜网放置在干净的硅片上，进行测试。以下数据为随着探针下压，探针所受力的变化。
    um         	uN
3.984364e+00	3.436725e+00
3.968738e+00	3.439490e+00
3.953113e+00	3.456079e+00
3.937488e+00	3.456079e+00
3.921863e+00	3.467139e+00
3.906238e+00	3.472668e+00
3.890613e+00	3.472668e+00
3.874988e+00	3.472668e+00
3.859363e+00	3.475433e+00
3.843737e+00	3.469903e+00
3.828112e+00	3.475433e+00
3.812487e+00	3.467139e+00
3.796863e+00	3.475433e+00
3.781238e+00	3.469903e+00
3.765613e+00	3.458844e+00
3.749988e+00	3.469903e+00
3.734363e+00	3.467139e+00
3.718738e+00	3.467139e+00
3.703113e+00	3.458844e+00
3.687488e+00	3.464374e+00
3.671863e+00	3.458844e+00
3.656239e+00	3.456079e+00
3.640614e+00	3.456079e+00
3.624989e+00	3.450549e+00
3.609364e+00	3.450549e+00
3.593739e+00	3.445020e+00
3.578114e+00	3.439490e+00
3.562489e+00	3.433960e+00
3.546864e+00	3.433960e+00
3.531239e+00	3.428430e+00
3.515614e+00	3.431195e+00
3.499990e+00	3.422901e+00
3.484365e+00	3.420136e+00
3.468740e+00	3.409076e+00
3.453115e+00	3.403547e+00
3.437490e+00	3.403547e+00
3.421865e+00	3.395252e+00
3.406240e+00	3.381428e+00
3.390615e+00	3.378663e+00
3.374990e+00	3.373133e+00
3.359366e+00	3.353779e+00
3.343741e+00	3.348249e+00
3.328116e+00	3.339955e+00
3.312491e+00	3.320601e+00
3.296866e+00	3.306776e+00
3.281241e+00	3.295717e+00
3.265616e+00	3.284657e+00
3.249991e+00	3.265303e+00
3.234366e+00	3.248714e+00
3.218742e+00	3.229360e+00
3.203117e+00	3.215536e+00
3.187492e+00	3.193417e+00
3.171867e+00	3.174063e+00
3.156242e+00	3.154709e+00
3.140617e+00	3.135355e+00
3.124992e+00	3.113236e+00
3.109367e+00	3.088352e+00
3.093742e+00	3.068998e+00
3.078118e+00	3.049644e+00
3.062493e+00	3.030290e+00
3.046868e+00	2.999876e+00
3.031243e+00	2.969463e+00
3.015618e+00	2.944579e+00
2.999993e+00	2.927990e+00
2.984368e+00	2.903106e+00
2.968743e+00	2.878222e+00
2.953118e+00	2.858868e+00
2.937493e+00	2.842279e+00
2.921869e+00	2.814631e+00
2.906244e+00	2.795277e+00
2.890619e+00	2.767628e+00
2.874994e+00	2.742744e+00
2.859369e+00	2.712331e+00
2.843744e+00	2.692977e+00
2.828119e+00	2.676388e+00
2.812494e+00	2.645974e+00
2.796869e+00	2.610031e+00
2.781245e+00	2.571323e+00
2.765620e+00	2.551969e+00
2.749995e+00	2.532615e+00
2.734370e+00	2.510496e+00
2.718745e+00	2.482847e+00
2.703120e+00	2.460728e+00
2.687495e+00	2.441374e+00
2.671870e+00	2.433080e+00
2.656245e+00	2.416490e+00
2.640621e+00	2.402666e+00
2.624996e+00	2.383312e+00
2.609371e+00	2.361193e+00
2.593746e+00	2.341839e+00
2.578121e+00	2.325250e+00
2.562496e+00	2.300366e+00
2.546871e+00	2.278247e+00
2.531246e+00	2.256128e+00
2.515621e+00	2.234009e+00
2.499997e+00	2.211890e+00
2.484372e+00	2.181477e+00
2.468747e+00	2.164888e+00
2.453122e+00	2.153829e+00
2.437497e+00	2.140004e+00
2.421872e+00	2.115120e+00
2.406247e+00	2.098531e+00
2.390622e+00	2.070882e+00
2.374997e+00	2.048763e+00
2.359373e+00	2.029410e+00
2.343748e+00	2.007291e+00
2.328123e+00	1.993466e+00
2.312498e+00	1.968583e+00
2.296873e+00	1.943699e+00
2.281248e+00	1.918815e+00
2.265623e+00	1.902226e+00
2.249998e+00	1.860753e+00
2.234373e+00	1.830339e+00
2.218748e+00	1.805456e+00
2.203124e+00	1.786102e+00
2.187499e+00	1.777807e+00
2.171874e+00	1.758453e+00
2.156249e+00	1.741864e+00
2.140624e+00	1.719745e+00
2.124999e+00	1.703156e+00
2.109374e+00	1.686567e+00
2.093749e+00	1.672742e+00
2.078124e+00	1.658918e+00
2.062500e+00	1.631269e+00
2.046875e+00	1.614680e+00
2.031250e+00	1.595326e+00
2.015625e+00	1.587031e+00
2.000000e+00	1.564913e+00
1.984375e+00	1.545559e+00
1.968750e+00	1.534499e+00
1.953125e+00	1.512380e+00
1.937500e+00	1.501321e+00
1.921876e+00	1.470907e+00
1.906251e+00	1.443259e+00
1.890626e+00	1.429434e+00
1.875001e+00	1.407315e+00
1.859376e+00	1.393491e+00
1.843751e+00	1.368607e+00
1.828126e+00	1.357548e+00
1.812500e+00	1.343724e+00
1.796875e+00	1.313310e+00
1.781250e+00	1.299486e+00
1.765625e+00	1.274602e+00
1.750000e+00	1.244188e+00
1.734375e+00	1.213775e+00
1.718750e+00	1.188891e+00
1.703125e+00	1.169537e+00
1.687500e+00	1.150183e+00
1.671875e+00	1.133594e+00
1.656250e+00	1.114240e+00
1.640625e+00	1.097651e+00
1.625000e+00	1.014705e+00
1.609375e+00	9.870562e-01
1.593750e+00	9.538778e-01
1.578125e+00	9.400535e-01
1.562500e+00	9.317589e-01
1.546875e+00	9.151697e-01
1.531250e+00	8.958157e-01
1.515625e+00	8.819914e-01
1.500000e+00	8.654022e-01
1.484375e+00	8.515779e-01
1.468750e+00	8.405184e-01
1.453125e+00	8.211643e-01
1.437500e+00	8.101049e-01
1.421875e+00	7.962806e-01
1.406250e+00	7.658671e-01
1.390625e+00	7.465131e-01
1.375000e+00	7.326888e-01
1.359375e+00	7.160996e-01
1.343750e+00	6.967455e-01
1.328125e+00	6.801563e-01
1.312500e+00	6.690969e-01
1.296875e+00	6.442131e-01
1.281250e+00	6.248591e-01
1.265625e+00	6.055050e-01
1.250000e+00	5.889158e-01
1.234375e+00	6.303888e-01
1.218750e+00	6.829212e-01
1.203125e+00	6.801563e-01
1.187500e+00	6.801563e-01
1.171875e+00	6.939807e-01
1.156250e+00	6.718618e-01
1.140625e+00	6.690969e-01
1.125000e+00	6.608023e-01
1.109375e+00	6.525077e-01
1.093750e+00	6.469780e-01
1.078125e+00	6.469780e-01
1.062500e+00	6.248591e-01
1.046875e+00	6.193293e-01
1.031250e+00	6.193293e-01
1.015625e+00	6.137996e-01
1.000000e+00	6.082699e-01
9.843752e-01	6.055050e-01
9.687502e-01	5.999753e-01
9.531252e-01	5.972104e-01
9.375002e-01	5.861510e-01
9.218752e-01	5.750915e-01
9.062502e-01	5.667969e-01
8.906252e-01	5.585023e-01
8.750002e-01	5.502077e-01
8.593752e-01	5.363835e-01
8.437502e-01	5.253240e-01
8.281252e-01	5.142646e-01
8.125002e-01	5.059700e-01
7.968752e-01	4.976754e-01
7.812502e-01	5.087348e-01
7.656251e-01	5.446781e-01
7.500001e-01	5.391483e-01
7.343751e-01	5.336186e-01
7.187501e-01	5.391483e-01
7.031251e-01	5.391483e-01
6.875001e-01	5.363835e-01
6.718751e-01	5.336186e-01
6.562501e-01	5.308538e-01
6.406251e-01	5.253240e-01
6.250001e-01	5.197943e-01
6.093751e-01	5.059700e-01
5.937501e-01	5.032051e-01
5.781251e-01	4.893808e-01
5.625001e-01	5.253240e-01
5.468751e-01	5.114997e-01
5.312501e-01	5.059700e-01
5.156251e-01	5.087348e-01
5.000001e-01	5.170294e-01
4.843751e-01	5.142646e-01
4.687500e-01	5.059700e-01
4.531250e-01	5.004403e-01
4.375000e-01	4.949105e-01
4.218750e-01	4.893808e-01
4.062500e-01	4.783213e-01
3.906250e-01	4.727916e-01
3.750000e-01	4.755565e-01
3.593750e-01	5.253240e-01
3.437500e-01	5.363835e-01
3.281250e-01	5.308538e-01
3.125000e-01	5.225592e-01
2.968750e-01	5.197943e-01
2.812500e-01	5.142646e-01
2.656250e-01	5.059700e-01
2.500000e-01	4.976754e-01
2.343750e-01	4.921457e-01
2.187500e-01	5.004403e-01
2.031250e-01	4.949105e-01
1.874999e-01	5.032051e-01
1.718749e-01	5.557375e-01
1.562499e-01	5.502077e-01
1.406249e-01	5.474429e-01
1.249999e-01	5.446781e-01
1.093749e-01	5.419132e-01
9.374993e-02	5.419132e-01
7.812493e-02	5.391483e-01
6.249994e-02	5.363835e-01
4.687494e-02	5.225592e-01
3.124994e-02	5.419132e-01
1.562494e-02	5.446781e-01
-6.039613e-08	5.557375e-01

File: JJS_project/20260416原始数据/k80-linker1-paa-50nm-6000nm-10uN - NanoScope Analysis.txt
实验仪器为布鲁克AFM，所用模式为peak force QNM in air，扫描范围（scan size）为50nm×50nm，压电陶瓷总位移为6000nm，下压力为10uN。
AFM探针型号为DDESP-V2，所测材料为二维cof薄膜，基底为铜网，此时将铜网放置在干净的硅片上，进行测试。以下数据为随着探针下压，探针所受力的变化。
    um         	uN
5.976573e+00	3.085587e+00
5.953136e+00	3.102176e+00
5.929698e+00	3.132590e+00
5.906260e+00	3.129825e+00
5.882823e+00	3.132590e+00
5.859385e+00	3.140884e+00
5.835947e+00	3.146414e+00
5.812510e+00	3.140884e+00
5.789072e+00	3.143649e+00
5.765634e+00	3.143649e+00
5.742197e+00	3.143649e+00
5.718759e+00	3.140884e+00
5.695321e+00	3.138120e+00
5.671884e+00	3.135355e+00
5.648446e+00	3.127060e+00
5.625008e+00	3.127060e+00
5.601571e+00	3.121530e+00
5.578133e+00	3.110471e+00
5.554695e+00	3.099412e+00
5.531258e+00	3.093882e+00
5.507820e+00	3.071763e+00
5.484382e+00	3.057939e+00
5.460945e+00	3.033055e+00
5.437507e+00	3.013701e+00
5.414069e+00	2.991582e+00
5.390631e+00	2.969463e+00
5.367194e+00	2.944579e+00
5.343756e+00	2.900341e+00
5.320318e+00	2.872693e+00
5.296881e+00	2.833985e+00
5.273443e+00	2.803571e+00
5.250005e+00	2.784217e+00
5.226568e+00	2.748274e+00
5.203130e+00	2.715096e+00
5.179692e+00	2.679152e+00
5.156255e+00	2.623855e+00
5.132817e+00	2.587912e+00
5.109379e+00	2.551969e+00
5.085942e+00	2.518790e+00
5.062504e+00	2.480082e+00
5.039066e+00	2.433080e+00
5.015629e+00	2.394371e+00
4.992191e+00	2.361193e+00
4.968753e+00	2.322485e+00
4.945316e+00	2.289307e+00
4.921878e+00	2.253364e+00
4.898440e+00	2.217420e+00
4.875003e+00	2.189772e+00
4.851565e+00	2.162123e+00
4.828127e+00	2.142769e+00
4.804690e+00	2.104061e+00
4.781252e+00	2.068118e+00
4.757814e+00	2.032175e+00
4.734376e+00	1.990702e+00
4.710939e+00	1.949228e+00
4.687501e+00	1.907756e+00
4.664063e+00	1.880107e+00
4.640626e+00	1.849693e+00
4.617188e+00	1.819280e+00
4.593750e+00	1.791631e+00
4.570313e+00	1.755688e+00
4.546875e+00	1.725275e+00
4.523437e+00	1.689331e+00
4.500000e+00	1.653388e+00
4.476562e+00	1.625740e+00
4.453124e+00	1.587031e+00
4.429687e+00	1.553853e+00
4.406249e+00	1.526205e+00
4.382811e+00	1.487496e+00
4.359374e+00	1.448788e+00
4.335936e+00	1.415610e+00
4.312498e+00	1.382432e+00
4.289061e+00	1.343724e+00
4.265623e+00	1.302251e+00
4.242185e+00	1.252483e+00
4.218748e+00	1.213775e+00
4.195310e+00	1.180597e+00
4.171872e+00	1.150183e+00
4.148435e+00	1.117005e+00
4.124997e+00	1.083826e+00
4.101559e+00	1.058943e+00
4.078121e+00	1.022999e+00
4.054684e+00	9.953508e-01
4.031246e+00	9.649373e-01
4.007808e+00	9.262292e-01
3.984371e+00	8.902859e-01
3.960933e+00	8.681670e-01
3.937495e+00	8.405184e-01
3.914058e+00	8.128698e-01
3.890620e+00	7.631023e-01
3.867182e+00	7.409834e-01
3.843745e+00	7.160996e-01
3.820307e+00	6.856861e-01
3.796870e+00	6.525077e-01
3.773432e+00	6.331537e-01
3.749995e+00	5.972104e-01
3.726557e+00	5.667969e-01
3.703120e+00	5.391483e-01
3.679682e+00	5.170294e-01
3.656245e+00	4.921457e-01
3.632807e+00	4.727916e-01
3.609370e+00	4.506727e-01
3.585933e+00	4.285538e-01
3.562495e+00	4.064349e-01
3.539058e+00	3.787863e-01
3.515620e+00	3.566674e-01
3.492183e+00	3.290187e-01
3.468745e+00	3.013701e-01
3.445308e+00	3.400782e-01
3.421870e+00	3.677268e-01
3.398433e+00	3.649619e-01
3.374995e+00	3.539025e-01
3.351558e+00	3.704917e-01
3.328121e+00	3.870808e-01
3.304683e+00	3.787863e-01
3.281246e+00	3.704917e-01
3.257808e+00	3.677268e-01
3.234371e+00	3.649619e-01
3.210933e+00	3.649619e-01
3.187496e+00	3.704917e-01
3.164058e+00	3.511376e-01
3.140621e+00	3.456079e-01
3.117183e+00	3.345484e-01
3.093746e+00	3.234890e-01
3.070309e+00	3.262539e-01
3.046871e+00	3.345484e-01
3.023434e+00	3.290187e-01
2.999996e+00	3.179593e-01
2.976559e+00	3.124295e-01
2.953121e+00	3.096647e-01
2.929684e+00	3.068998e-01
2.906246e+00	2.958404e-01
2.882809e+00	2.847809e-01
2.859372e+00	2.847809e-01
2.835934e+00	2.958404e-01
2.812497e+00	2.903106e-01
2.789059e+00	2.930755e-01
2.765622e+00	3.013701e-01
2.742184e+00	2.958404e-01
2.718747e+00	2.930755e-01
2.695309e+00	3.373133e-01
2.671872e+00	3.511376e-01
2.648434e+00	3.373133e-01
2.624997e+00	3.290187e-01
2.601560e+00	3.234890e-01
2.578122e+00	3.124295e-01
2.554685e+00	3.013701e-01
2.531247e+00	2.903106e-01
2.507810e+00	3.234890e-01
2.484372e+00	3.511376e-01
2.460935e+00	3.539025e-01
2.437497e+00	3.732565e-01
2.414060e+00	3.704917e-01
2.390623e+00	3.649619e-01
2.367185e+00	3.760214e-01
2.343748e+00	3.843160e-01
2.320310e+00	3.843160e-01
2.296873e+00	3.787863e-01
2.273435e+00	3.953754e-01
2.249998e+00	4.064349e-01
2.226560e+00	4.064349e-01
2.203123e+00	4.119646e-01
2.179685e+00	3.787863e-01
2.156248e+00	3.649619e-01
2.132811e+00	3.566674e-01
2.109373e+00	3.815511e-01
2.085936e+00	3.815511e-01
2.062498e+00	3.732565e-01
2.039061e+00	3.677268e-01
2.015623e+00	3.621971e-01
1.992186e+00	3.539025e-01
1.968748e+00	3.539025e-01
1.945311e+00	3.566674e-01
1.921873e+00	3.594322e-01
1.898436e+00	3.815511e-01
1.874999e+00	3.815511e-01
1.851561e+00	3.649619e-01
1.828124e+00	3.511376e-01
1.804686e+00	3.400782e-01
1.781249e+00	3.290187e-01
1.757811e+00	2.875458e-01
1.734374e+00	2.958404e-01
1.710936e+00	3.566674e-01
1.687499e+00	3.511376e-01
1.664062e+00	3.483728e-01
1.640624e+00	3.428430e-01
1.617187e+00	3.345484e-01
1.593749e+00	3.290187e-01
1.570312e+00	3.345484e-01
1.546874e+00	3.621971e-01
1.523437e+00	3.234890e-01
1.499999e+00	3.124295e-01
1.476562e+00	2.930755e-01
1.453124e+00	2.847809e-01
1.429687e+00	2.875458e-01
1.406250e+00	3.207241e-01
1.382812e+00	3.124295e-01
1.359375e+00	3.013701e-01
1.335937e+00	2.875458e-01
1.312500e+00	2.737215e-01
1.289062e+00	2.737215e-01
1.265625e+00	2.737215e-01
1.242187e+00	2.681917e-01
1.218750e+00	2.764863e-01
1.195313e+00	2.764863e-01
1.171875e+00	2.626620e-01
1.148438e+00	2.488377e-01
1.125000e+00	2.377782e-01
1.101563e+00	2.294836e-01
1.078125e+00	2.654269e-01
1.054688e+00	3.068998e-01
1.031250e+00	2.958404e-01
1.007813e+00	2.930755e-01
9.843754e-01	2.958404e-01
9.609380e-01	2.903106e-01
9.375005e-01	2.820160e-01
9.140630e-01	2.792512e-01
8.906255e-01	2.654269e-01
8.671880e-01	2.543674e-01
8.437505e-01	2.377782e-01
8.203129e-01	2.239539e-01
7.968754e-01	2.184242e-01
7.734379e-01	2.101296e-01
7.500004e-01	1.990701e-01
7.265629e-01	2.322485e-01
7.031254e-01	2.958404e-01
6.796879e-01	2.958404e-01
6.562504e-01	2.986052e-01
6.328129e-01	3.041349e-01
6.093754e-01	3.151944e-01
5.859379e-01	3.096647e-01
5.625004e-01	2.986052e-01
5.390629e-01	2.875458e-01
5.156253e-01	2.737215e-01
4.921878e-01	2.654269e-01
4.687503e-01	2.571323e-01
4.453128e-01	2.460728e-01
4.218753e-01	2.350134e-01
3.984378e-01	2.239539e-01
3.750003e-01	2.128945e-01
3.515628e-01	2.045999e-01
3.281253e-01	1.935404e-01
3.046878e-01	1.852458e-01
2.812503e-01	2.267188e-01
2.578128e-01	2.322485e-01
2.343752e-01	2.322485e-01
2.109377e-01	2.294836e-01
1.875002e-01	2.211891e-01
1.640627e-01	2.101296e-01
1.406252e-01	2.073647e-01
1.171877e-01	2.405431e-01
9.375020e-02	2.460728e-01
7.031269e-02	2.350134e-01
4.687519e-02	2.239539e-01
2.343769e-02	2.101296e-01
1.811884e-07	2.184242e-01

File: JJS_project/20260416原始数据/k80-linker1-paa-50nm-8000nm-10uN - NanoScope Analysis.txt
实验仪器为布鲁克AFM，所用模式为peak force QNM in air，扫描范围（scan size）为50nm×50nm，压电陶瓷总位移为8000nm，下压力为10uN。
AFM探针型号为DDESP-V2，所测材料为二维cof薄膜，基底为铜网，此时将铜网放置在干净的硅片上，进行测试。以下数据为随着探针下压，探针所受力的变化。
    um         	uN
7.968727e+00	2.363958e+00
7.937477e+00	2.366723e+00
7.906227e+00	2.405431e+00
7.874976e+00	2.410961e+00
7.843726e+00	2.430315e+00
7.812476e+00	2.441374e+00
7.781226e+00	2.446904e+00
7.749975e+00	2.455198e+00
7.718725e+00	2.457963e+00
7.687475e+00	2.463493e+00
7.656225e+00	2.457963e+00
7.624975e+00	2.449669e+00
7.593725e+00	2.449669e+00
7.562475e+00	2.435844e+00
7.531225e+00	2.424785e+00
7.499976e+00	2.408196e+00
7.468726e+00	2.386077e+00
7.437476e+00	2.361193e+00
7.406226e+00	2.330780e+00
7.374977e+00	2.292071e+00
7.343727e+00	2.247834e+00
7.312477e+00	2.206361e+00
7.281227e+00	2.162123e+00
7.249977e+00	2.123415e+00
7.218728e+00	2.079177e+00
7.187478e+00	2.037704e+00
7.156228e+00	1.987937e+00
7.124978e+00	1.929875e+00
7.093729e+00	1.896696e+00
7.062479e+00	1.857988e+00
7.031229e+00	1.822045e+00
6.999979e+00	1.780572e+00
6.968729e+00	1.722510e+00
6.937480e+00	1.664448e+00
6.906230e+00	1.614680e+00
6.874980e+00	1.575972e+00
6.843730e+00	1.528969e+00
6.812480e+00	1.487496e+00
6.781231e+00	1.443259e+00
6.749981e+00	1.407315e+00
6.718731e+00	1.357548e+00
6.687481e+00	1.327134e+00
6.656232e+00	1.285661e+00
6.624982e+00	1.244188e+00
6.593732e+00	1.188891e+00
6.562482e+00	1.147418e+00
6.531232e+00	1.103180e+00
6.499983e+00	1.067237e+00
6.468733e+00	1.022999e+00
6.437483e+00	9.759967e-01
6.406233e+00	9.455832e-01
6.374984e+00	9.013454e-01
6.343734e+00	8.681670e-01
6.312484e+00	8.349887e-01
6.281234e+00	8.018103e-01
6.249984e+00	7.741617e-01
6.218735e+00	7.354536e-01
6.187485e+00	6.801563e-01
6.156235e+00	6.442131e-01
6.124985e+00	5.972104e-01
6.093735e+00	5.419132e-01
6.062486e+00	5.059700e-01
6.031236e+00	4.755565e-01
5.999986e+00	4.340835e-01
5.968736e+00	3.870808e-01
5.937487e+00	3.539025e-01
5.906237e+00	3.262539e-01
5.874987e+00	2.986052e-01
5.843737e+00	2.792512e-01
5.812487e+00	2.433080e-01
5.781238e+00	2.156593e-01
5.749988e+00	1.824810e-01
5.718738e+00	2.433080e-01
5.687488e+00	2.737215e-01
5.656238e+00	2.930755e-01
5.624989e+00	3.179593e-01
5.593739e+00	3.068998e-01
5.562489e+00	3.013701e-01
5.531239e+00	2.930755e-01
5.499990e+00	2.930755e-01
5.468740e+00	3.317836e-01
5.437490e+00	3.290187e-01
5.406240e+00	3.207241e-01
5.374990e+00	3.096647e-01
5.343741e+00	2.930755e-01
5.312491e+00	2.958404e-01
5.281241e+00	3.096647e-01
5.249991e+00	2.847809e-01
5.218742e+00	2.460728e-01
5.187492e+00	2.737215e-01
5.156242e+00	2.986052e-01
5.124992e+00	3.262539e-01
5.093742e+00	3.207241e-01
5.062493e+00	3.262539e-01
5.031243e+00	3.732565e-01
4.999993e+00	3.677268e-01
4.968743e+00	3.566674e-01
4.937493e+00	3.511376e-01
4.906244e+00	3.428430e-01
4.874994e+00	3.594322e-01
4.843744e+00	3.787863e-01
4.812494e+00	3.898457e-01
4.781245e+00	3.981403e-01
4.749995e+00	3.926106e-01
4.718745e+00	3.815511e-01
4.687495e+00	4.064349e-01
4.656245e+00	4.009052e-01
4.624996e+00	4.091997e-01
4.593746e+00	4.009052e-01
4.562496e+00	4.036700e-01
4.531246e+00	3.953754e-01
4.499997e+00	3.953754e-01
4.468747e+00	4.036700e-01
4.437497e+00	3.953754e-01
4.406247e+00	3.815511e-01
4.374997e+00	3.677268e-01
4.343748e+00	3.621971e-01
4.312498e+00	3.566674e-01
4.281248e+00	3.621971e-01
4.249998e+00	3.621971e-01
4.218748e+00	3.400782e-01
4.187499e+00	3.262539e-01
4.156249e+00	3.234890e-01
4.124999e+00	3.151944e-01
4.093749e+00	3.511376e-01
4.062500e+00	3.566674e-01
4.031250e+00	3.483728e-01
4.000000e+00	3.428430e-01
3.968750e+00	3.317836e-01
3.937500e+00	3.207241e-01
3.906251e+00	3.428430e-01
3.875001e+00	3.317836e-01
3.843751e+00	3.179593e-01
3.812501e+00	2.986052e-01
3.781251e+00	2.903106e-01
3.750001e+00	2.820160e-01
3.718751e+00	3.096647e-01
3.687501e+00	3.096647e-01
3.656251e+00	2.986052e-01
3.625001e+00	2.986052e-01
3.593751e+00	2.958404e-01
3.562501e+00	3.151944e-01
3.531251e+00	3.013701e-01
3.500001e+00	2.847809e-01
3.468751e+00	2.709566e-01
3.437501e+00	3.373133e-01
3.406251e+00	3.373133e-01
3.375001e+00	3.539025e-01
3.343751e+00	3.456079e-01
3.312501e+00	3.317836e-01
3.281251e+00	3.207241e-01
3.250001e+00	3.041349e-01
3.218751e+00	3.013701e-01
3.187501e+00	2.958404e-01
3.156251e+00	3.345484e-01
3.125001e+00	3.290187e-01
3.093751e+00	3.179593e-01
3.062501e+00	3.262539e-01
3.031251e+00	3.234890e-01
3.000001e+00	3.207241e-01
2.968751e+00	3.290187e-01
2.937501e+00	3.234890e-01
2.906251e+00	3.124295e-01
2.875001e+00	2.986052e-01
2.843751e+00	2.875458e-01
2.812501e+00	2.681917e-01
2.781251e+00	2.543674e-01
2.750001e+00	2.405431e-01
2.718751e+00	2.239539e-01
2.687501e+00	2.045999e-01
2.656251e+00	1.907756e-01
2.625001e+00	2.294836e-01
2.593751e+00	2.350134e-01
2.562501e+00	2.239539e-01
2.531251e+00	2.322485e-01
2.500001e+00	2.239539e-01
2.468751e+00	2.128945e-01
2.437501e+00	2.405431e-01
2.406251e+00	2.405431e-01
2.375001e+00	2.239539e-01
2.343751e+00	2.267188e-01
2.312501e+00	2.405431e-01
2.281251e+00	2.322485e-01
2.250001e+00	2.377782e-01
2.218751e+00	2.239539e-01
2.187501e+00	2.073647e-01
2.156251e+00	1.990701e-01
2.125000e+00	1.852458e-01
2.093750e+00	1.741864e-01
2.062500e+00	1.741864e-01
2.031250e+00	2.101296e-01
2.000000e+00	1.990701e-01
1.968750e+00	1.907756e-01
1.937500e+00	1.769512e-01
1.906250e+00	1.631269e-01
1.875000e+00	1.493026e-01
1.843750e+00	1.382432e-01
1.812500e+00	1.658918e-01
1.781250e+00	1.714215e-01
1.750000e+00	1.575972e-01
1.718750e+00	1.437729e-01
1.687500e+00	1.410080e-01
1.656250e+00	1.852458e-01
1.625000e+00	1.686567e-01
1.593750e+00	1.520675e-01
1.562500e+00	1.382432e-01
1.531250e+00	1.188891e-01
1.500000e+00	1.022999e-01
1.468750e+00	1.271837e-01
1.437500e+00	1.299486e-01
1.406250e+00	1.078297e-01
1.375000e+00	1.078297e-01
1.343750e+00	1.078297e-01
1.312500e+00	1.022999e-01
1.281250e+00	9.400535e-02
1.250000e+00	1.327134e-01
1.218750e+00	1.133594e-01
1.187500e+00	9.677021e-02
1.156250e+00	8.294590e-02
1.125000e+00	7.465130e-02
1.093750e+00	6.359186e-02
1.062500e+00	5.806213e-02
1.031250e+00	4.423781e-02
1.000000e+00	2.488377e-02
9.687501e-01	2.488377e-02
9.375001e-01	6.082699e-02
9.062501e-01	1.050648e-01
8.750001e-01	1.271837e-01
8.437501e-01	1.216540e-01
8.125000e-01	1.327134e-01
7.812500e-01	1.271837e-01
7.500000e-01	1.133594e-01
7.187500e-01	9.677021e-02
6.875000e-01	1.188891e-01
6.562500e-01	1.161243e-01
6.250000e-01	1.105945e-01
5.937500e-01	9.953507e-02
5.625000e-01	9.400535e-02
5.312500e-01	8.294590e-02
4.999999e-01	7.188644e-02
4.687500e-01	6.082699e-02
4.375000e-01	4.976754e-02
4.062500e-01	4.147295e-02
3.750000e-01	3.317836e-02
3.437500e-01	2.764863e-02
3.125000e-01	1.105945e-02
2.812501e-01	0.000000e+00
2.500001e-01	-1.382389e-02
2.187501e-01	-1.382389e-02
1.875001e-01	-2.211823e-02
1.562501e-01	1.382432e-02
1.250001e-01	0.000000e+00
9.375010e-02	1.105945e-02
6.250011e-02	0.000000e+00
3.125011e-02	-1.658867e-02
1.207923e-07	3.870808e-02
