Repository: KejunLiuGitHub/JJS_project

# AFM 二维聚合物薄膜力学分析 — 学生使用指南

> 本指南教你如何借助 AI 编程助手（Claude Code）完成 AFM 力曲线数据的自动分析。
> **核心原则：你只需要把数据放进来，告诉 AI 一句话，剩下的交给他。**

---

## 目录

1. [环境准备](#1-环境准备)
2. [项目结构速览](#2-项目结构速览)
3. [新数据放进来怎么跑](#3-新数据放进来怎么跑)
4. [与 AI Agent 协作的工作流](#4-与-ai-agent-协作的工作流)
5. [progress.md — 你的实验日志](#5-progressmd--你的实验日志)
6. [命令速查](#6-命令速查)
7. [常见问题](#7-常见问题)

---

## 1. 环境准备

```bash

# Python 3.9+
pip install numpy scipy matplotlib pandas pyyaml pytest
```

克隆仓库后，确保在 `AFM/` 根目录下工作（不是 `JJS_project/` 里面）：

```bash
cd /path/to/AFM
python JJS_project/scripts/run_full_pipeline.py --dry-run  # 测试是否正常
```

---

## 2. 项目结构速览

```
AFM/
├── README.md                     ← 你正在看的文件
├── CLAUDE.md                     ← AI Agent 的"项目说明书"（不要删）
├── progress.md                   ← ★ 你的实验日志（每次分析会自动追加）
│
├── JJS_project/                  ← 主分析代码库
│   ├── scripts/
│   │   ├── run_full_pipeline.py              ← 一键运行全流程（入口）
│   │   ├── run_realraw_analysis.py           ← 步骤1：分支识别 + 力曲线特征提取
│   │   ├── realraw_scientific_reinterpretation.py ← 步骤2：科学量重新解释
│   │   ├── stitch_deep_indentation.py        ← 步骤3：深压入滑脱拼接
│   │   ├── compute_apparent_modulus.py       ← 步骤4：表观模量拟合
│   │   ├── generate_scientific_report.py     ← 步骤5：图表 + Markdown 报告 + progress.md
│   │   ├── cleaning.py                       ← AFM 原始数据解析与基线校正
│   │   ├── dataset_registry.py               ← ★ 数据集注册表（新数据在这里登记）
│   │   └── data_qc_gui.py                    ← 交互式数据质控
│   │
│   ├── RealRaw/                   ← ★ 把原始数据放这里
│   │   ├── YYYYMMDD/              ←   每个数据集的日期文件夹
│   │   │   ├── extend/            ←   接近段（loading）原始 .txt
│   │   │   └── retract/           ←   回撤段（unloading）原始 .txt
│   │   └── ...
│   │
│   ├── results/realraw/           ← 中间计算结果（CSV/JSON）
│   └── reports/realraw/           ← 图表 + 最终 Markdown 报告
│
└── 1umSquare/                     ← 独立的 1μm 方孔数据（NLS/linker 实验）
```

---

## 3. 新数据放进来怎么跑

### 3.1 放置原始数据

将 Bruker NanoScope 导出的 `.txt` 文件按分支放入对应目录：

```
JJS_project/RealRaw/20260615/extend/    ← 接近段文件放这里
JJS_project/RealRaw/20260615/retract/   ← 回撤段文件放这里
```

> **关键约定**：extend = 探针伸出 = approach/loading，retract = 探针缩回 = unloading/pull-off。
> 同一条曲线的 extend 和 retract 文件必须**同名**，脚本会自动配对。

### 3.2 注册数据集

在 `JJS_project/scripts/dataset_registry.py` 中添加新条目：

```python
DATASETS = {
    # ... 已有的条目 ...
    "RealRaw/20260615": {
        "sample": "你的样品名",
        "probe": "DDESP-V2",       # 或 RTESPA-150
        "k": 89.0,                 # 探针刚度 N/m
        "R": 100.0,                # 针尖半径 nm
        "pattern": "*.txt",
        "units": "nm_nN",
    },
}
```

### 3.3 一键运行

```bash
cd /path/to/AFM
python JJS_project/scripts/run_full_pipeline.py
```

输出：
- 13 张科学图表（PDF + PNG）→ `JJS_project/reports/realraw/scientific_report/`
- 完整 Markdown 报告 → `JJS_project/reports/realraw/scientific_report/afm_scientific_report.md`
- 自动追加实验日志 → `progress.md`

### 3.4 把新数据告诉 AI Agent

如果你在使用 Claude Code，只需说：

> "新数据在 RealRaw/20260615，帮我加到 dataset_registry.py 然后跑全流程"

Agent 会自动完成：登记 → 运行 → 生成报告 → 更新 progress.md。

---

## 4. 与 AI Agent 协作的工作流

### 4.1 日常工作流

```
你准备好原始数据 → 放到 RealRaw/ 下
        ↓
你告诉 AI Agent 一句话 → "新数据 20260615，跑全流程"
        ↓
AI Agent 自动执行：
  1. 注册数据集（如果还没注册）
  2. 运行 run_full_pipeline.py
  3. 生成图表 + Markdown 报告
  4. 追加一条记录到 progress.md（含讨论和文献）
        ↓
你检查 progress.md → 阅读新结果 → 补充你的判断
```

### 4.2 你可以让 AI Agent 做的事情

| 你说的话 | Agent 做的事 |
|---------|-------------|
| "跑全流程" | `python JJS_project/scripts/run_full_pipeline.py` |
| "只看 step 5，重新生成报告" | `python JJS_project/scripts/generate_scientific_report.py` |
| "帮我看下新数据里 extend snap-in 比之前大了多少" | 读取 CSV，对比 progress.md 中的历史值 |
| "progress.md 里的讨论部分加上湿度控制的分析" | 在 progress.md 最新条目中追加讨论段落 |
| "搜一下最近关于 2D COF 力学性能的文献" | 用 WebSearch 检索并总结 |
| "帮我解释为什么这次的 pull-off 力特别大" | 结合计算结果和物理机制给出分析 |

### 4.3 使用技巧

1. **先跑后问**：数据放好 → 跑全流程 → progress.md 更新后 → 再和 Agent 讨论结果。
2. **progress.md 是对话基础**：Agent 会把 progress.md 当"记忆"，用它来理解你做了哪些实验、发现了什么趋势。
3. **有问题就追问**：比如"为什么 JJS 的 retract pull-off 比 extend snap-in 大 7 倍？"Agent 会从报告和文献角度解释。
4. **一个数据集一个日期文件夹**：不要混放，否则分支配对会出错。

---

## 5. progress.md — 你的实验日志

### 5.1 它是什么

`progress.md` 是**整个项目的核心输出**。它是一本自动生成的实验日志，位于仓库根目录：

```
AFM/progress.md
```

每次运行全流程，脚本会在文件末尾自动追加一个新的章节，包含：
- 时间戳（`2026-06-04 14:30 — 自动分析 #20260604-1430`）
- 数据来源（哪些数据集被分析了）
- 关键数值结果（snap-in 力、pull-off 力、模量排序等）
- 物理讨论（机制分析、统计局限性、需要补充的实验）
- 文献参考
- 关键图表（嵌入图片链接）

### 5.2 为什么它是你要维护的文件

`progress.md` 是你的**科学对话记录**。当你和导师讨论、写论文、或者几个月后回头看数据时，它会告诉你：

- 哪次跑了哪些样品
- 发现了什么规律
- 当时的解释是什么
- 哪些结论是可靠的，哪些需要更多数据

**每次跑完流程，你应该：**

1. 打开 `progress.md`，看最新追加的条目
2. 检查自动生成的讨论是否准确
3. 必要时让 AI Agent 补充你的判断：
   > "progress.md 里最新的讨论，加上：这批样品湿度 ~45%，比 JJS 那批高，所以 pull-off 更大是合理的"
4. 把 `progress.md` 提交到 git，作为实验记录永久保存

### 5.3 手动追加内容

如果你有独立的观察或新想法，可以直接告诉 AI Agent：

> "在 progress.md 里加一条手动记录：今天换了新探针，校准值 k=92.3 N/m"

Agent 会以正确格式追加。

---

## 6. 命令速查

```bash

# 全流程（跳过已缓存的步骤）
python JJS_project/scripts/run_full_pipeline.py

File: JJS_project/reports/realraw/deep_indentation_preview/deep_indentation_top_curves.csv
date,branch,file,source_path,direction,time_direction,n_points,sample,linker,surfactant,scan_size_nm,displacement_nm,setpoint,probe_model,probe_radius_nm,cantilever_stiffness_N_m,baseline_slope,baseline_intercept,baseline_points,baseline_status,min_force_nN,max_force_nN,snap_f_nN,snap_z_nm,contact_z_nm,contact_f_nN,pull_off_f_nN,pull_off_z_nm,repulsive_points,max_indentation_nm,loading_stiffness_nN_per_nm,max_repulsive_force_nN,work_area_nN_nm,warnings,valid,group
20260416,extend,k80-linker1-paa-50nm-4000nm-3uN - NanoScope Analysis.txt,/Users/kejunliu/Desktop/Research_Data/AFM/JJS_project/RealRaw/20260416/extend/k80-linker1-paa-50nm-4000nm-3uN - NanoScope Analysis.txt,inc,inc,207,k80,linker1,paa,50.0,4000.0,3uN,DDESP-V2,100.0,89.0,-0.0298248670967744,445.26785096774216,31,OK_extend_edge,-207.98464,3104.7602757974305,-207.98464,1281.25,1687.5,44.67481225806466,,,148,2296.8291150530804,1.364399942168133,3104.7602757974305,3209983.1663347287,,True,k80-linker1-paa
20260416,extend,k80-linker1-paa-50nm-4500nm-3uN - NanoScope Analysis.txt,/Users/kejunliu/Desktop/Research_Data/AFM/JJS_project/RealRaw/20260416/extend/k80-linker1-paa-50nm-4500nm-3uN - NanoScope Analysis.txt,inc,inc,221,k80,linker1,paa,50.0,4500.0,3uN,DDESP-V2,100.0,89.0,0.0850059473574932,390.0499502096407,33,OK_extend_edge,-276.8125945579052,2671.1728612480792,-276.8125945579052,1757.814,2267.578,3.3434336933495388,,,127,2214.8099868217832,1.2185118053759831,2671.1728612480792,2438404.3275483297,,True,k80-linker1-paa
20260416,extend,k80-linker1-paa-50nm-2500nm-3uN - NanoScope Analysis.txt,/Users/kejunliu/Desktop/Research_Data/AFM/JJS_project/RealRaw/20260416/extend/k80-linker1-paa-50nm-2500nm-3uN - NanoScope Analysis.txt,inc,inc,225,k80,linker1,paa,50.0,2500.0,3uN,DDESP-V2,100.0,89.0,0.1746312036121623,2056.802943549006,34,OK_extend_edge,-46.073149869981535,2659.264146492658,-46.073149869981535,439.453,546.875,1.524616975592835,,,199,1943.331120627567,1.4238271591493736,2659.264146492658,2383639.4373058383,,True,k80-linker1-paa
20260416,extend,k80-linker1-paa-50nm-7000nm-10uN - NanoScope Analysis.txt,/Users/kejunliu/Desktop/Research_Data/AFM/JJS_project/RealRaw/20260416/extend/k80-linker1-paa-50nm-7000nm-10uN - NanoScope Analysis.txt,inc,inc,256,k80,linker1,paa,50.0,7000.0,10uN,DDESP-V2,100.0,89.0,0.0,222.571475,4,OK_const,-17.971575,2578.234525,-17.971575,0.0,54.68751,6.912125000000032,,,254,6917.961521072753,0.2419756138969747,2578.234525,3542870.3130789045,,True,k80-linker1-paa
20260416,extend,k80-linker1-paa-50nm-3500nm-3uN - NanoScope Analysis.txt,/Users/kejunliu/Desktop/Research_Data/AFM/JJS_project/RealRaw/20260416/extend/k80-linker1-paa-50nm-3500nm-3uN - NanoScope Analysis.txt,inc,inc,191,k80,linker1,paa,50.0,3500.0,3uN,DDESP-V2,100.0,89.0,0.1805127317052563,367.6341375353693,29,OK_extend_edge,-26.515397702244854,2542.0622859240593,-26.515397702244854,1066.406,1203.125,1.337482131744082,,,168,2283.1854375024054,1.1193123459383787,2542.0622859240593,2527191.4077908634,,True,k80-linker1-paa
20260416,extend,k80-linker1-paa-50nm-9000nm-10uN - NanoScope Analysis.txt,/Users/kejunliu/Desktop/Research_Data/AFM/JJS_project/RealRaw/20260416/extend/k80-linker1-paa-50nm-9000nm-10uN - NanoScope Analysis.txt,inc,inc,256,k80,linker1,paa,50.0,9000.0,10uN,DDESP-V2,100.0,89.0,0.0,13.824316666666666,3,OK_const,-5.529726666666667,2159.3586833333334,-5.529726666666667,0.0,35.15625,3.33333333379926e-06,,,255,8929.656487542883,0.1439136275688255,2159.3586833333334,4553882.366575325,,True,k80-linker1-paa
20260416,extend,k80-linker1-paa-50nm-8000nm-10uN - NanoScope Analysis.txt,/Users/kejunliu/Desktop/Research_Data/AFM/JJS_project/RealRaw/20260416/extend/k80-linker1-paa-50nm-8000nm-10uN - NanoScope Analysis.txt,inc,inc,256,k80,linker1,paa,50.0,8000.0,10uN,DDESP-V2,100.0,89.0,0.0,201.835,4,OK_const,-13.824299999999994,2120.65,-13.824299999999994,0.0,62.49999,5.529699999999991,,,254,7906.203182471911,0.1550242124424558,2120.65,3016284.6171875726,,True,k80-linker1-paa
20260416,extend,k80-linker1-paa-50nm-5000nm-3uN - NanoScope Analysis.txt,/Users/kejunliu/Desktop/Research_Data/AFM/JJS_project/RealRaw/20260416/extend/k80-linker1-paa-50nm-5000nm-3uN - NanoScope Analysis.txt,inc,inc,245,k80,linker1,paa,50.0,5000.0,3uN,DDESP-V2,100.0,89.0,0.2004274186897139,308.08095822997836,37,OK_extend_edge,-562.1732203565766,2011.5320953810433,-562.1732203565766,2343.749,3203.121,12.098167989206445,,,92,1777.3273985157816,1.1054148659720897,2011.5320953810433,1101476.3700185234,,True,k80-linker1-paa
20260416,extend,k80-linker1-paa-50nm-10000nm-10uN - NanoScope Analysis.txt,/Users/kejunliu/Desktop/Research_Data/AFM/JJS_project/RealRaw/20260416/extend/k80-linker1-paa-50nm-10000nm-10uN - NanoScope Analysis.txt,inc,inc,256,k80,linker1,paa,50.0,10000.0,10uN,DDESP-V2,100.0,89.0,0.0,-87.55132666666667,3,OK_const,-0.921593333333334,1998.071326666667,-0.921593333333334,0.0,78.125,1.843186666666668,,,254,9882.794549760374,0.125460693630348,1998.071326666667,5159535.406093381,,True,k80-linker1-paa
20260416,extend,k80-linker1-paa-50nm-12000nm-10uN - NanoScope Analysis.txt,/Users/kejunliu/Desktop/Research_Data/AFM/JJS_project/RealRaw/20260416/extend/k80-linker1-paa-50nm-12000nm-10uN - NanoScope Analysis.txt,inc,inc,256,k80,linker1,paa,50.0,12000.0,10uN,DDESP-V2,100.0,89.0,0.0,-243.3005333333333,3,OK_const,-2.7647666666666737,1899.453533333333,-2.7647666666666737,0.0,46.87499,3.3333333306018176e-05,,,255,11906.25366782547,0.1041997041098252,1899.453533333333,6219603.997078249,,True,k80-linker1-paa
20260416,extend,k80-linker1-paa-50nm-124100nm-10uN - NanoScope Analysis.txt,/Users/kejunliu/Desktop/Research_Data/AFM/JJS_project/RealRaw/20260416/extend/k80-linker1-paa-50nm-124100nm-10uN - NanoScope Analysis.txt,inc,inc,256,k80,linker1,paa,50.0,124100.0,10uN,DDESP-V2,100.0,89.0,0.0,-303.20410000000004,3,OK_const,-3.686399999999992,1666.2821,-3.686399999999992,0.0,48.46733,1.8432000000000244,,,255,12310.663947729214,0.0974800699509698,1666.2821,6426528.008129485,,True,k80-linker1-paa
20260416,extend,k80-linker1-PFNA-50nm-7000nm-10uN - NanoScope Analysis.txt,/Users/kejunliu/Desktop/Research_Data/AFM/JJS_project/RealRaw/20260416/extend/k80-linker1-PFNA-50nm-7000nm-10uN - NanoScope Analysis.txt,inc,inc,256,k80,linker1,PFNA,50.0,7000.0,10uN,DDESP-V2,100.0,89.0,0.0,-98.1496525,4,OK_const,-20.73584750000001,1530.3486525,-20.73584750000001,0.0,54.68751,6.911952499999998,,,254,6917.9732950713205,0.1592097879643755,1530.3486525,4633857.782091554,,True,k80-linker1-PFNA
20260416,extend,k80-linker1-PFNA-50nm-8000nm-10uN - NanoScope Analysis.txt,/Users/kejunliu/Desktop/Research_Data/AFM/JJS_project/RealRaw/20260416/extend/k80-linker1-PFNA-50nm-8000nm-10uN - NanoScope Analysis.txt,inc,inc,256,k80,linker1,PFNA,50.0,8000.0,10uN,DDESP-V2,100.0,89.0,0.0,53.2236175,4,OK_const,-14.5155375,1437.0373825,-14.5155375,0.0,62.49999,4.838512500000007,,,254,7906.210863512557,0.1194082054957914,1437.0373825,3583056.0504215397,,True,k80-linker1-PFNA
20260416,extend,k80-linker1-PFNA-50nm-9000nm-10uN - NanoScope Analysis.txt,/Users/kejunliu/Desktop/Research_Data/AFM/JJS_project/RealRaw/20260416/extend/k80-linker1-PFNA-50nm-9000nm-10uN - NanoScope Analysis.txt,inc,inc,256,k80,linker1,PFNA,50.0,9000.0,10uN,DDESP-V2,100.0,89.0,0.0,31.33512,3,OK_const,-0.9216200000000008,1395.33388,-0.9216200000000008,0.0,70.3125,1.843239999999998,,,254,8894.508822091235,0.1212675793132652,1395.33388,3799100.330061763,,True,k80-linker1-PFNA
20260416,extend,k80-linker1-SDBS-50nm-12410nm-10uN - NanoScope Analysis.txt,/Users/kejunliu/Desktop/Research_Data/AFM/JJS_project/RealRaw/20260416/extend/k80-linker1-SDBS-50nm-12410nm-10uN - NanoScope Analysis.txt,inc,inc,256,k80,linker1,SDBS,50.0,12410.0,10uN,DDESP-V2,100.0,89.0,0.0,-230.39819999999995,3,OK_const,-1.8432000000000244,1294.8701999999998,-1.8432000000000244,0.0,48.46733,0.9215999999999838,,,255,12310.670109108987,0.0908005673105392,1294.8701999999998,5863118.498519988,,True,k80-linker1-SDBS
20260416,extend,k80-linker1-PFNA-50nm-12410nm-10uN - NanoScope Analysis.txt,/Users/kejunliu/Desktop/Research_Data/AFM/JJS_project/RealRaw/20260416/extend/k80-linker1-PFNA-50nm-12410nm-10uN - NanoScope Analysis.txt,inc,inc,256,k80,linker1,PFNA,50.0,12410.0,10uN,DDESP-V2,100.0,89.0,0.0,-243.30053333333333,3,OK_const,-2.7647666666666737,1197.1783333333333,-2.7647666666666737,0.0,48.46733,3.3333333334439885e-05,,,255,12310.669218558052,0.0823471720645895,1197.1783333333333,5474971.526009622,,True,k80-linker1-PFNA
20260416,extend,k80-linker1-PFNA-50nm-10000nm-10uN - NanoScope Analysis.txt,/Users/kejunliu/Desktop/Research_Data/AFM/JJS_project/RealRaw/20260416/extend/k80-linker1-PFNA-50nm-10000nm-10uN - NanoScope Analysis.txt,inc,inc,256,k80,linker1,PFNA,50.0,10000.0,10uN,DDESP-V2,100.0,89.0,0.0,-21.196636666666667,3,OK_const,-0.921593333333334,1174.1446366666669,-0.921593333333334,0.0,78.125,1.8431866666666643,,,254,9882.803807363633,0.099855758163934,1174.1446366666669,3942038.069168371,,True,k80-linker1-PFNA
20260416,extend,k80-linker1-PFNA-50nm-5000nm-10uN - NanoScope Analysis.txt,/Users/kejunliu/Desktop/Research_Data/AFM/JJS_project/RealRaw/20260416/extend/k80-linker1-PFNA-50nm-5000nm-10uN - NanoScope Analysis.txt,inc,inc,256,k80,linker1,PFNA,50.0,5000.0,10uN,DDESP-V2,100.0,89.0,0.1415615634285705,154.83231428571426,6,OK,-3.71428570815624e-05,1128.0614243436298,-3.71428570815624e-05,58.59375,97.65625,1.428571439987536e-05,,,251,4882.802075152535,0.2301105033397118,1128.0614243436298,1991079.2080288,,True,k80-linker1-PFNA
20260416,extend,k80-linker1-paa-50nm-3000nm-3uN - NanoScope Analysis.txt,/Users/kejunliu/Desktop/Research_Data/AFM/JJS_project/RealRaw/20260416/extend/k80-linker1-paa-50nm-3000nm-3uN - NanoScope Analysis.txt,inc,inc,192,k80,linker1,paa,50.0,3000.0,3uN,DDESP-V2,100.0,89.0,0.901668142183373,489.12928431471505,29,OK_extend_edge,-36.63022049050346,1052.1985280845593,-36.63022049050346,832.0311,960.9371,1.972345973206984,,,173,2027.3380775446285,0.495619271838672,1052.1985280845593,821777.4313713894,,True,k80-linker1-paa
20260416,extend,k80-linker1-SDBS-50nm-9000nm-10uN - NanoScope Analysis.txt,/Users/kejunliu/Desktop/Research_Data/AFM/JJS_project/RealRaw/20260416/extend/k80-linker1-SDBS-50nm-9000nm-10uN - NanoScope Analysis.txt,inc,inc,256,k80,linker1,SDBS,50.0,9000.0,10uN,DDESP-V2,100.0,89.0,0.0,-80.17858666666666,3,OK_const,-8.294333333333341,1042.3509866666668,-8.294333333333341,0.0,70.3125,8.294336666666666,,,254,8894.513689101273,0.1020559162881634,1042.3509866666668,4459372.84650472,,True,k80-linker1-SDBS
20260416,extend,k80-linker1-SDBS-50nm-10000nm-10uN - NanoScope Analysis.txt,/Users/kejunliu/Desktop/Research_Data/AFM/JJS_project/RealRaw/20260416/extend/k80-linker1-SDBS-50nm-10000nm-10uN - NanoScope Analysis.txt,inc,inc,256,k80,linker1,SDBS,50.0,10000.0,10uN,DDESP-V2,100.0,89.0,0.0,-23.96141666666667,3,OK_const,-0.921593333333334,950.1906166666666,-0.921593333333334,0.0,39.0625,1.843186666666668,,,254,9921.868823700936,0.0940667464417115,950.1906166666666,4036377.6759656407,,True,k80-linker1-SDBS
20260416,extend,k80-linker1-SDBS-50nm-8000nm-10uN - NanoScope Analysis.txt,/Users/kejunliu/Desktop/Research_Data/AFM/JJS_project/RealRaw/20260416/extend/k80-linker1-SDBS-50nm-8000nm-10uN - NanoScope Analysis.txt,inc,inc,256,k80,linker1,SDBS,50.0,8000.0,10uN,DDESP-V2,100.0,89.0,0.0,1.38253675,4,OK_const,-12.44165675,814.25206325,-12.44165675,0.0,62.49999,4.14718925,,,254,7906.217861100414,0.0900985371845769,814.25206325,3557846.226836463,,True,k80-linker1-SDBS
20260416,extend,k80-linker1-SDBS-50nm-7000nm-10uN - NanoScope Analysis.txt,/Users/kejunliu/Desktop/Research_Data/AFM/JJS_project/RealRaw/20260416/extend/k80-linker1-SDBS-50nm-7000nm-10uN - NanoScope Analysis.txt,inc,inc,256,k80,linker1,SDBS,50.0,7000.0,10uN,DDESP-V2,100.0,89.0,0.0,212.894475,4,OK_const,-8.294575000000009,599.9753249999999,-8.294575000000009,0.0,54.68751,2.764825000000002,,,254,6917.983779770506,0.0907192625175408,599.9753249999999,2290479.556298153,,True,k80-linker1-SDBS
20260415,extend,linker2-paa-.1000nm.spm - NanoScope Analysis.txt,/Users/kejunliu/Desktop/Research_Data/AFM/JJS_project/RealRaw/20260415/extend/linker2-paa-.1000nm.spm - NanoScope Analysis.txt,inc,inc,246,linker2,linker2,paa,,1000.0,,RTESPA-150,8.0,7.0,-0.120032247393198,74.7447482371684,16,OK,-0.9843784416892164,124.60442109774488,-0.9843784416892164,70.31252,82.03127,0.2797294574498181,,,225,914.0418293684146,0.145789285525875,124.60442109774488,33174.02399963084,missing_setpoint,True,linker2-paa
20260415,extend,linker2-paa-1000nm-2.spm - NanoScope Analysis.txt,/Users/kejunliu/Desktop/Research_Data/AFM/JJS_project/RealRaw/20260415/extend/linker2-paa-1000nm-2.spm - NanoScope Analysis.txt,inc,inc,219,linker2,linker2,paa,,1000.0,,RTESPA-150,8.0,7.0,-0.1008526745078627,69.61782000105778,33,OK_extend_edge,-0.9367512888246524,93.52463131688626,-0.9367512888246524,250.0001,257.8126,0.5162402307680267,,,188,738.2649393383833,0.1221733688581434,93.52463131688626,19178.900214094298,missing_setpoint,True,linker2-paa
20260415,extend,linker2-paa-.500nm.spm - NanoScope Analysis.txt,/Users/kejunliu/Desktop/Research_Data/AFM/JJS_project/RealRaw/20260415/extend/linker2-paa-.500nm.spm - NanoScope Analysis.txt,inc,inc,220,linker2,linker2,paa,,500.0,,RTESPA-150,8.0,7.0,-0.1623561568911785,74.66975232477583,16,OK,-0.6068860197721762,78.16240477655394,-0.6068860197721762,83.98435,87.89061,0.2173393416455624,,,207,410.1436239421748,0.1961301213316509,78.16240477655394,12607.744513449028,missing_setpoint,True,linker2-paa
20260415,extend,linker2-paa-.300nm-2.spm - NanoScope Analysis.txt,/Users/kejunliu/Desktop/Research_Data/AFM/JJS_project/RealRaw/20260415/extend/linker2-paa-.300nm-2.spm - NanoScope Analysis.txt,inc,inc,221,linker2,linker2,paa,,300.0,,RTESPA-150,8.0,7.0,-0.1561320970919174,68.73925156659256,17,OK,-0.9651414386334808,75.88616118239031,-0.9651414386334808,117.1875,126.9531,0.1795321687273485,,,188,371.08145911983104,0.2137659598844654,75.88616118239031,11764.879859051973,missing_setpoint,True,linker2-paa
20260416,extend,k80-linker1-SDBS-50nm-6000nm-10uN - NanoScope Analysis.txt,/Users/kejunliu/Desktop/Research_Data/AFM/JJS_project/RealRaw/20260416/extend/k80-linker1-SDBS-50nm-6000nm-10uN - NanoScope Analysis.txt,inc,inc,256,k80,linker1,SDBS,50.0,6000.0,10uN,DDESP-V2,100.0,89.0,0.2005443843871799,152.6204603774959,5,OK,-342.01361340753715,62.21167835912422,-342.01361340753715,5976.573,5976.573,-342.01361340753715,,,0,,,62.21167835912422,-373720.4061631732,,True,k80-linker1-SDBS
20260409,extend,JJS-50nm-1000nm-50nN - NanoScope Analysis.txt,/Users/kejunliu/Desktop/Research_Data/AFM/JJS_project/RealRaw/20260409/extend/JJS-50nm-1000nm-50nN - NanoScope Analysis.txt,inc,inc,413,JJS,,JJS,50.0,1000.0,50nN,RTESPA-150,8.0,7.0,0.0007312808585742,11.856874060266602,62,OK_extend_edge,-17.287542866661397,45.599851663858026,-17.287542866661397,988.2835,992.1898,7.136186530920757,,,4,5.852885735476642,6.55782510794909,45.599851663858026,169.85884256395542,,True,JJS
20260416,extend,k80-linker1-PFNA-50nm-6000nm-10uN - NanoScope Analysis.txt,/Users/kejunliu/Desktop/Research_Data/AFM/JJS_project/RealRaw/20260416/extend/k80-linker1-PFNA-50nm-6000nm-10uN - NanoScope Analysis.txt,inc,inc,256,k80,linker1,PFNA,50.0,6000.0,10uN,DDESP-V2,100.0,89.0,0.2949183385940893,126.63072051905536,5,OK,-578.6827167568271,35.11329983465225,-578.6827167568271,3773.432,5859.384999999999,3.3171900978168196,,,6,117.1876054685422,0.2544712414858697,35.11329983465225,-1544814.4773184194,,True,k80-linker1-PFNA
