Repository: KejunLiuGitHub/JJS_project

# AFM 二维聚合物薄膜力学分析 — 学生使用指南

> 本指南教你如何借助 AI 编程助手（Claude Code）完成 AFM 力曲线数据的自动分析。
> **核心原则：你只需要把数据放进来，告诉 AI 一句话，剩下的交给他。**

---

## 目录

1. [环境准备](#1-环境准备)
2. [项目结构速览](#2-项目结构速览)
3. [新数据放进来怎么跑](#3-新数据放进来怎么跑)
4. [与 AI Agent 协作的工作流](#4-与-ai-agent-协作的工作流)
5. [progress.md — 你的实验日志](#5-progressmd--你的实验日志)
6. [命令速查](#6-命令速查)
7. [常见问题](#7-常见问题)

---

## 1. 环境准备

```bash

# Python 3.9+
pip install numpy scipy matplotlib pandas pyyaml pytest
```

克隆仓库后，确保在 `AFM/` 根目录下工作（不是 `JJS_project/` 里面）：

```bash
cd /path/to/AFM
python JJS_project/scripts/run_full_pipeline.py --dry-run  # 测试是否正常
```

---

## 2. 项目结构速览

```
AFM/
├── README.md                     ← 你正在看的文件
├── CLAUDE.md                     ← AI Agent 的"项目说明书"（不要删）
├── progress.md                   ← ★ 你的实验日志（每次分析会自动追加）
│
├── JJS_project/                  ← 主分析代码库
│   ├── scripts/
│   │   ├── run_full_pipeline.py              ← 一键运行全流程（入口）
│   │   ├── run_realraw_analysis.py           ← 步骤1：分支识别 + 力曲线特征提取
│   │   ├── realraw_scientific_reinterpretation.py ← 步骤2：科学量重新解释
│   │   ├── stitch_deep_indentation.py        ← 步骤3：深压入滑脱拼接
│   │   ├── compute_apparent_modulus.py       ← 步骤4：表观模量拟合
│   │   ├── generate_scientific_report.py     ← 步骤5：图表 + Markdown 报告 + progress.md
│   │   ├── cleaning.py                       ← AFM 原始数据解析与基线校正
│   │   ├── dataset_registry.py               ← ★ 数据集注册表（新数据在这里登记）
│   │   └── data_qc_gui.py                    ← 交互式数据质控
│   │
│   ├── RealRaw/                   ← ★ 把原始数据放这里
│   │   ├── YYYYMMDD/              ←   每个数据集的日期文件夹
│   │   │   ├── extend/            ←   接近段（loading）原始 .txt
│   │   │   └── retract/           ←   回撤段（unloading）原始 .txt
│   │   └── ...
│   │
│   ├── results/realraw/           ← 中间计算结果（CSV/JSON）
│   └── reports/realraw/           ← 图表 + 最终 Markdown 报告
│
└── 1umSquare/                     ← 独立的 1μm 方孔数据（NLS/linker 实验）
```

---

## 3. 新数据放进来怎么跑

### 3.1 放置原始数据

将 Bruker NanoScope 导出的 `.txt` 文件按分支放入对应目录：

```
JJS_project/RealRaw/20260615/extend/    ← 接近段文件放这里
JJS_project/RealRaw/20260615/retract/   ← 回撤段文件放这里
```

> **关键约定**：extend = 探针伸出 = approach/loading，retract = 探针缩回 = unloading/pull-off。
> 同一条曲线的 extend 和 retract 文件必须**同名**，脚本会自动配对。

### 3.2 注册数据集

在 `JJS_project/scripts/dataset_registry.py` 中添加新条目：

```python
DATASETS = {
    # ... 已有的条目 ...
    "RealRaw/20260615": {
        "sample": "你的样品名",
        "probe": "DDESP-V2",       # 或 RTESPA-150
        "k": 89.0,                 # 探针刚度 N/m
        "R": 100.0,                # 针尖半径 nm
        "pattern": "*.txt",
        "units": "nm_nN",
    },
}
```

### 3.3 一键运行

```bash
cd /path/to/AFM
python JJS_project/scripts/run_full_pipeline.py
```

输出：
- 13 张科学图表（PDF + PNG）→ `JJS_project/reports/realraw/scientific_report/`
- 完整 Markdown 报告 → `JJS_project/reports/realraw/scientific_report/afm_scientific_report.md`
- 自动追加实验日志 → `progress.md`

### 3.4 把新数据告诉 AI Agent

如果你在使用 Claude Code，只需说：

> "新数据在 RealRaw/20260615，帮我加到 dataset_registry.py 然后跑全流程"

Agent 会自动完成：登记 → 运行 → 生成报告 → 更新 progress.md。

---

## 4. 与 AI Agent 协作的工作流

### 4.1 日常工作流

```
你准备好原始数据 → 放到 RealRaw/ 下
        ↓
你告诉 AI Agent 一句话 → "新数据 20260615，跑全流程"
        ↓
AI Agent 自动执行：
  1. 注册数据集（如果还没注册）
  2. 运行 run_full_pipeline.py
  3. 生成图表 + Markdown 报告
  4. 追加一条记录到 progress.md（含讨论和文献）
        ↓
你检查 progress.md → 阅读新结果 → 补充你的判断
```

### 4.2 你可以让 AI Agent 做的事情

| 你说的话 | Agent 做的事 |
|---------|-------------|
| "跑全流程" | `python JJS_project/scripts/run_full_pipeline.py` |
| "只看 step 5，重新生成报告" | `python JJS_project/scripts/generate_scientific_report.py` |
| "帮我看下新数据里 extend snap-in 比之前大了多少" | 读取 CSV，对比 progress.md 中的历史值 |
| "progress.md 里的讨论部分加上湿度控制的分析" | 在 progress.md 最新条目中追加讨论段落 |
| "搜一下最近关于 2D COF 力学性能的文献" | 用 WebSearch 检索并总结 |
| "帮我解释为什么这次的 pull-off 力特别大" | 结合计算结果和物理机制给出分析 |

### 4.3 使用技巧

1. **先跑后问**：数据放好 → 跑全流程 → progress.md 更新后 → 再和 Agent 讨论结果。
2. **progress.md 是对话基础**：Agent 会把 progress.md 当"记忆"，用它来理解你做了哪些实验、发现了什么趋势。
3. **有问题就追问**：比如"为什么 JJS 的 retract pull-off 比 extend snap-in 大 7 倍？"Agent 会从报告和文献角度解释。
4. **一个数据集一个日期文件夹**：不要混放，否则分支配对会出错。

---

## 5. progress.md — 你的实验日志

### 5.1 它是什么

`progress.md` 是**整个项目的核心输出**。它是一本自动生成的实验日志，位于仓库根目录：

```
AFM/progress.md
```

每次运行全流程，脚本会在文件末尾自动追加一个新的章节，包含：
- 时间戳（`2026-06-04 14:30 — 自动分析 #20260604-1430`）
- 数据来源（哪些数据集被分析了）
- 关键数值结果（snap-in 力、pull-off 力、模量排序等）
- 物理讨论（机制分析、统计局限性、需要补充的实验）
- 文献参考
- 关键图表（嵌入图片链接）

### 5.2 为什么它是你要维护的文件

`progress.md` 是你的**科学对话记录**。当你和导师讨论、写论文、或者几个月后回头看数据时，它会告诉你：

- 哪次跑了哪些样品
- 发现了什么规律
- 当时的解释是什么
- 哪些结论是可靠的，哪些需要更多数据

**每次跑完流程，你应该：**

1. 打开 `progress.md`，看最新追加的条目
2. 检查自动生成的讨论是否准确
3. 必要时让 AI Agent 补充你的判断：
   > "progress.md 里最新的讨论，加上：这批样品湿度 ~45%，比 JJS 那批高，所以 pull-off 更大是合理的"
4. 把 `progress.md` 提交到 git，作为实验记录永久保存

### 5.3 手动追加内容

如果你有独立的观察或新想法，可以直接告诉 AI Agent：

> "在 progress.md 里加一条手动记录：今天换了新探针，校准值 k=92.3 N/m"

Agent 会以正确格式追加。

---

## 6. 命令速查

```bash

# 全流程（跳过已缓存的步骤）
python JJS_project/scripts/run_full_pipeline.py

File: JJS_project/results/summary.csv
file,date_folder,probe,material,substrate,scan_size_nm,piezo_displacement_nm,setpoint_force,setpoint_unit,force_unit,data_points,z_start_nm,z_end_nm,z_range_nm,min_force,max_force,snap_in_z_nm,has_snap_in
20260409\JJS-50nm-1000nm-10nN - NanoScope Analysis.txt,20260409,RTESPA-150,二维cof薄膜,带小孔的氮化硅,50x50,1000.0,10.0,nN,nN,512,998.05,-0.0,998.05,-102.246,24.648,976.56,Yes
20260409\JJS-50nm-1000nm-50nN - NanoScope Analysis.txt,20260409,RTESPA-150,二维cof薄膜,带小孔的氮化硅,50x50,1000.0,50.0,nN,nN,512,998.05,-0.0,998.05,-101.166,64.196,970.71,Yes
20260409\JJS-50nm-1000nm-8nN - NanoScope Analysis.txt,20260409,RTESPA-150,二维cof薄膜,带小孔的氮化硅,50x50,1000.0,8.0,nN,nN,512,998.05,-0.0,998.05,-105.957,21.519,976.56,Yes
20260409\JJS-50nm-1000nm-8nN- - NanoScope Analysis.txt,20260409,RTESPA-150,二维cof薄膜,带小孔的氮化硅,50x50,1000.0,8.0,nN,nN,512,998.05,-0.0,998.05,-101.526,25.451,976.56,Yes
20260409\JJS-50nm-1500nm-10nN - NanoScope Analysis.txt,20260409,RTESPA-150,二维cof薄膜,带小孔的氮化硅,50x50,1500.0,10.0,nN,nN,512,1.5,0.0,1.5,-85.685,32.707,1.47,Yes
20260409\JJS-50nm-1500nm-8nN - NanoScope Analysis.txt,20260409,RTESPA-150,二维cof薄膜,带小孔的氮化硅,50x50,1500.0,8.0,nN,nN,512,1.5,-0.0,1.5,-86.626,30.464,1.48,Yes
20260409\JJS-50nm-1500nm-9nN - NanoScope Analysis.txt,20260409,RTESPA-150,二维cof薄膜,带小孔的氮化硅,50x50,1500.0,9.0,nN,nN,512,1.5,0.0,1.5,-89.95,25.479,1.48,Yes
20260409\JJS-50nm-454nm-8.862nN - NanoScope Analysis.txt,20260409,RTESPA-150,二维cof薄膜,带小孔的氮化硅,50x50,454.0,8.862,nN,nN,512,453.06,0.0,453.06,-135.312,26.227,428.24,Yes
20260409\JJS-50nm-500nm-10nN - NanoScope Analysis.txt,20260409,RTESPA-150,二维cof薄膜,带小孔的氮化硅,50x50,500.0,10.0,nN,nN,512,499.02,0.0,499.02,-113.323,25.756,476.56,Yes
20260409\JJS-50nm-500nm-8.862nN - NanoScope Analysis.txt,20260409,RTESPA-150,二维cof薄膜,带小孔的氮化硅,50x50,500.0,8.862,nN,nN,512,499.02,0.0,499.02,-127.253,26.947,474.61,Yes
20260409\JJS-50nm-500nm-9nN - NanoScope Analysis.txt,20260409,RTESPA-150,二维cof薄膜,带小孔的氮化硅,50x50,500.0,9.0,nN,nN,512,499.02,0.0,499.02,-120.69,25.424,475.59,Yes
20260415原始数据\linker1-PFPE-OH-10000nm.spm - NanoScope Analysis.txt,20260415原始数据,RTESPA-150,二维cof薄膜,铜网,50x50,10000.0,100.0,nN,nN,256,9.96,0.0,9.96,-19.002,-9.168,5.51,Yes
20260415原始数据\linker1-PFPE-OH-1000nm-2.spm - NanoScope Analysis.txt,20260415原始数据,RTESPA-150,二维cof薄膜,铜网,50x50,1000.0,100.0,nN,nN,256,996.09,-0.0,996.09,19.002,35.392,984.37,No
20260415原始数据\linker1-PFPE-OH-1000nm-3.spm - NanoScope Analysis.txt,20260415原始数据,RTESPA-150,二维cof薄膜,铜网,50x50,1000.0,100.0,nN,nN,256,996.09,-0.0,996.09,21.686,33.207,988.28,No
20260415原始数据\linker1-PFPE-OH-1000nm.spm - NanoScope Analysis.txt,20260415原始数据,RTESPA-150,二维cof薄膜,铜网,50x50,1000.0,100.0,nN,nN,256,996.09,-0.0,996.09,20.689,31.71,988.28,No
20260415原始数据\linker1-PFPE-OH-12110nm.spm - NanoScope Analysis.txt,20260415原始数据,RTESPA-150,二维cof薄膜,铜网,50x50,12110.0,100.0,nN,nN,256,12.06,-0.0,12.06,-19.596,-9.738,7.52,Yes
20260415原始数据\linker1-PFPE-OH-1500nm-2.spm - NanoScope Analysis.txt,20260415原始数据,RTESPA-150,二维cof薄膜,铜网,50x50,1500.0,100.0,nN,nN,256,1.49,-0.0,1.49,19.05,35.439,-0.0,No
20260415原始数据\linker1-PFPE-OH-1500nm-3.spm - NanoScope Analysis.txt,20260415原始数据,RTESPA-150,二维cof薄膜,铜网,50x50,1500.0,100.0,nN,nN,256,1.49,-0.0,1.49,19.359,34.157,-0.0,No
20260415原始数据\linker1-PFPE-OH-1500nm.spm - NanoScope Analysis.txt,20260415原始数据,RTESPA-150,二维cof薄膜,铜网,50x50,1500.0,100.0,nN,nN,256,1.49,-0.0,1.49,19.169,33.349,0.01,No
20260415原始数据\linker1-PFPE-OH-1800nm-2.spm - NanoScope Analysis.txt,20260415原始数据,RTESPA-150,二维cof薄膜,铜网,50x50,1800.0,100.0,nN,nN,256,1.79,0.0,1.79,16.009,27.743,0.02,No
20260415原始数据\linker1-PFPE-OH-1800nm-3.spm - NanoScope Analysis.txt,20260415原始数据,RTESPA-150,二维cof薄膜,铜网,50x50,1800.0,100.0,nN,nN,256,1.79,0.0,1.79,16.009,32.185,0.01,No
20260415原始数据\linker1-PFPE-OH-1800nm.spm - NanoScope Analysis.txt,20260415原始数据,RTESPA-150,二维cof薄膜,铜网,50x50,1800.0,100.0,nN,nN,256,1.79,0.0,1.79,15.867,33.159,0.0,No
20260415原始数据\linker1-PFPE-OH-1900nm-2.spm - NanoScope Analysis.txt,20260415原始数据,RTESPA-150,二维cof薄膜,铜网,50x50,1900.0,100.0,nN,nN,256,1.89,-0.0,1.89,14.869,25.986,-0.0,No
20260415原始数据\linker1-PFPE-OH-1900nm.spm - NanoScope Analysis.txt,20260415原始数据,RTESPA-150,二维cof薄膜,铜网,50x50,1900.0,100.0,nN,nN,256,1.89,-0.0,1.89,15.321,26.508,-0.0,No
20260415原始数据\linker1-PFPE-OH-2000nm.spm - NanoScope Analysis.txt,20260415原始数据,RTESPA-150,二维cof薄膜,铜网,50x50,2000.0,100.0,nN,nN,256,1.99,-0.0,1.99,6.865,18.575,-0.0,No
20260415原始数据\linker1-PFPE-OH-2200nm.spm - NanoScope Analysis.txt,20260415原始数据,RTESPA-150,二维cof薄膜,铜网,50x50,2200.0,100.0,nN,nN,256,2.19,-0.0,2.19,3.824,16.223,-0.0,No
20260415原始数据\linker1-PFPE-OH-2400nm.spm - NanoScope Analysis.txt,20260415原始数据,RTESPA-150,二维cof薄膜,铜网,50x50,2400.0,100.0,nN,nN,256,2.39,-0.0,2.39,-0.19,13.064,-0.0,No
20260415原始数据\linker1-PFPE-OH-2600nm.spm - NanoScope Analysis.txt,20260415原始数据,RTESPA-150,二维cof薄膜,铜网,50x50,2600.0,100.0,nN,nN,256,2.59,-0.0,2.59,-3.705,10.261,-0.0,No
20260415原始数据\linker1-PFPE-OH-2800nm.spm - NanoScope Analysis.txt,20260415原始数据,RTESPA-150,二维cof薄膜,铜网,50x50,2800.0,100.0,nN,nN,256,2.79,-0.0,2.79,-6.769,8.432,0.01,Yes
20260415原始数据\linker1-PFPE-OH-3000nm.spm - NanoScope Analysis.txt,20260415原始数据,RTESPA-150,二维cof薄膜,铜网,50x50,3000.0,100.0,nN,nN,256,2.99,0.0,2.99,-9.073,6.77,0.0,Yes
20260415原始数据\linker1-PFPE-OH-300nm-2.spm - NanoScope Analysis.txt,20260415原始数据,RTESPA-150,二维cof薄膜,铜网,50x50,300.0,100.0,nN,nN,256,298.83,0.0,298.83,25.416,44.299,287.11,No
20260415原始数据\linker1-PFPE-OH-300nm.spm - NanoScope Analysis.txt,20260415原始数据,RTESPA-150,二维cof薄膜,铜网,50x50,300.0,100.0,nN,nN,256,298.83,0.0,298.83,24.18,42.755,287.11,No
20260415原始数据\linker1-PFPE-OH-3500nm.spm - NanoScope Analysis.txt,20260415原始数据,RTESPA-150,二维cof薄膜,铜网,50x50,3500.0,100.0,nN,nN,256,3.49,0.0,3.49,-11.852,3.064,0.0,Yes
20260415原始数据\linker1-PFPE-OH-4000nm.spm - NanoScope Analysis.txt,20260415原始数据,RTESPA-150,二维cof薄膜,铜网,50x50,4000.0,100.0,nN,nN,256,3.98,-0.0,3.98,-13.325,-1.211,0.5,Yes
20260415原始数据\linker1-PFPE-OH-5000nm.spm - NanoScope Analysis.txt,20260415原始数据,RTESPA-150,二维cof薄膜,铜网,50x50,5000.0,100.0,nN,nN,256,3.98,0.0,3.98,-14.536,-2.755,1.19,Yes
20260415原始数据\linker1-PFPE-OH-500nm-2.spm - NanoScope Analysis.txt,20260415原始数据,RTESPA-150,二维cof薄膜,铜网,50x50,500.0,100.0,nN,nN,256,498.05,0.0,498.05,17.791,35.748,486.33,No
20260415原始数据\linker1-PFPE-OH-500nm-3.spm - NanoScope Analysis.txt,20260415原始数据,RTESPA-150,二维cof薄膜,铜网,50x50,500.0,100.0,nN,nN,256,498.05,0.0,498.05,17.53,36.698,486.33,No
20260415原始数据\linker1-PFPE-OH-500nm.spm - NanoScope Analysis.txt,20260415原始数据,RTESPA-150,二维cof薄膜,铜网,50x50,500.0,100.0,nN,nN,256,498.05,-0.0,498.05,27.767,43.04,488.28,No
20260415原始数据\linker1-PFPE-OH-6000nm.spm - NanoScope Analysis.txt,20260415原始数据,RTESPA-150,二维cof薄膜,铜网,50x50,6000.0,100.0,nN,nN,256,5.98,0.0,5.98,-16.247,-6.294,0.63,Yes
20260415原始数据\linker1-PFPE-OH-7000nm.spm - NanoScope Analysis.txt,20260415原始数据,RTESPA-150,二维cof薄膜,铜网,50x50,7000.0,100.0,nN,nN,256,6.97,-0.0,6.97,-17.292,-7.553,0.79,Yes
20260415原始数据\linker1-PFPE-OH-8000nm.spm - NanoScope Analysis.txt,20260415原始数据,RTESPA-150,二维cof薄膜,铜网,50x50,8000.0,100.0,nN,nN,256,7.97,0.0,7.97,-17.672,-7.482,3.72,Yes
20260415原始数据\linker1-PFPE-OH-9000nm.spm - NanoScope Analysis.txt,20260415原始数据,RTESPA-150,二维cof薄膜,铜网,50x50,9000.0,100.0,nN,nN,256,8.96,0.0,8.96,-18.503,-8.337,0.95,Yes
20260415原始数据\linker1-nls-1000nm-2.spm - NanoScope Analysis.txt,20260415原始数据,RTESPA-150,二维cof薄膜,铜网,50x50,1000.0,100.0,nN,nN,256,996.09,0.0,996.09,19.359,31.734,976.56,No
20260415原始数据\linker1-nls-1000nm.spm - NanoScope Analysis.txt,20260415原始数据,RTESPA-150,二维cof薄膜,铜网,50x50,1000.0,100.0,nN,nN,256,996.09,0.0,996.09,20.76,30.736,980.47,No
20260415原始数据\linker1-nls-1500nm-2.spm - NanoScope Analysis.txt,20260415原始数据,RTESPA-150,二维cof薄膜,铜网,50x50,1500.0,100.0,nN,nN,256,1.49,-0.0,1.49,17.72,30.214,0.01,No
20260415原始数据\linker1-nls-1500nm.spm - NanoScope Analysis.txt,20260415原始数据,RTESPA-150,二维cof薄膜,铜网,50x50,1500.0,100.0,nN,nN,256,1.49,0.0,1.49,17.696,27.648,0.01,No
20260415原始数据\linker1-nls-2000nm-2.spm - NanoScope Analysis.txt,20260415原始数据,RTESPA-150,二维cof薄膜,铜网,50x50,2000.0,100.0,nN,nN,256,1.99,-0.0,1.99,11.9,23.658,-0.0,No
20260415原始数据\linker1-nls-2000nm.spm - NanoScope Analysis.txt,20260415原始数据,RTESPA-150,二维cof薄膜,铜网,50x50,2000.0,100.0,nN,nN,256,1.99,-0.0,1.99,12.898,24.727,-0.0,No
20260415原始数据\linker1-nls-500nm-2.spm - NanoScope Analysis.txt,20260415原始数据,RTESPA-150,二维cof薄膜,铜网,50x50,500.0,100.0,nN,nN,256,498.05,-0.0,498.05,21.425,34.561,478.51,No
20260415原始数据\linker1-nls-500nm.spm - NanoScope Analysis.txt,20260415原始数据,RTESPA-150,二维cof薄膜,铜网,50x50,500.0,100.0,nN,nN,256,498.05,-0.0,498.05,19.81,35.321,474.61,No
20260415原始数据\linker1-paa-1000nm-2.spm - NanoScope Analysis.txt,20260415原始数据,RTESPA-150,二维cof薄膜,铜网,50x50,1000.0,100.0,nN,nN,256,996.09,0.0,996.09,23.848,39.311,968.75,No
20260415原始数据\linker1-paa-1000nm.spm - NanoScope Analysis.txt,20260415原始数据,RTESPA-150,二维cof薄膜,铜网,50x50,1000.0,100.0,nN,nN,256,996.09,0.0,996.09,21.995,39.762,964.84,No
20260415原始数据\linker1-paa-100nN-500nm.spm - NanoScope Analysis.txt,20260415原始数据,RTESPA-150,二维cof薄膜,铜网,50x50,500.0,100.0,nN,nN,256,498.05,0.0,498.05,17.553,170.926,220.7,No
20260415原始数据\linker1-paa-500nm-2.spm - NanoScope Analysis.txt,20260415原始数据,RTESPA-150,二维cof薄膜,铜网,50x50,500.0,100.0,nN,nN,256,498.05,-0.0,498.05,20.404,40.76,462.89,No
20260415原始数据\linker1-paa-500nm.spm - NanoScope Analysis.txt,20260415原始数据,RTESPA-150,二维cof薄膜,铜网,50x50,500.0,100.0,nN,nN,256,498.05,-0.0,498.05,18.789,40.665,460.94,No
20260415原始数据\linker2-paa-.1000nm.spm - NanoScope Analysis.txt,20260415原始数据,RTESPA-150,二维cof薄膜,铜网,50x50,1000.0,100.0,nN,nN,256,996.09,-0.0,996.09,59.762,87.981,175.78,No
20260415原始数据\linker2-paa-.1500nm-2.spm - NanoScope Analysis.txt,20260415原始数据,RTESPA-150,二维cof薄膜,铜网,50x50,1500.0,100.0,nN,nN,256,1.49,-0.0,1.49,19.667,52.969,1.08,No
20260415原始数据\linker2-paa-.2000nm-2.spm - NanoScope Analysis.txt,20260415原始数据,RTESPA-150,二维cof薄膜,铜网,50x50,2000.0,100.0,nN,nN,256,1.99,0.0,1.99,16.318,36.104,0.0,No
20260415原始数据\linker2-paa-.2000nm.spm - NanoScope Analysis.txt,20260415原始数据,RTESPA-150,二维cof薄膜,铜网,50x50,2000.0,100.0,nN,nN,256,1.49,-0.0,1.49,17.007,44.608,1.15,No
20260415原始数据\linker2-paa-.2500nm-2.spm - NanoScope Analysis.txt,20260415原始数据,RTESPA-150,二维cof薄膜,铜网,50x50,2500.0,100.0,nN,nN,256,2.49,0.0,2.49,12.827,30.475,0.0,No
20260415原始数据\linker2-paa-.2500nm.spm - NanoScope Analysis.txt,20260415原始数据,RTESPA-150,二维cof薄膜,铜网,50x50,2500.0,100.0,nN,nN,256,1.99,0.0,1.99,16.295,33.254,0.0,No
20260415原始数据\linker2-paa-.300nm.-2spm - NanoScope Analysis.txt,20260415原始数据,RTESPA-150,二维cof薄膜,铜网,50x50,300.0,100.0,nN,nN,256,298.83,0.0,298.83,82.827,99.762,7.03,No
20260415原始数据\linker2-paa-.300nm.spm - NanoScope Analysis.txt,20260415原始数据,RTESPA-150,二维cof薄膜,铜网,50x50,300.0,100.0,nN,nN,256,298.83,0.0,298.83,91.401,112.993,1.17,No
20260415原始数据\linker2-paa-.500nm.spm - NanoScope Analysis.txt,20260415原始数据,RTESPA-150,二维cof薄膜,铜网,50x50,500.0,100.0,nN,nN,256,498.05,-0.0,498.05,62.993,80.903,-0.0,No
20260415原始数据\linker2-paa-1000nm-2.spm - NanoScope Analysis.txt,20260415原始数据,RTESPA-150,二维cof薄膜,铜网,50x50,1000.0,100.0,nN,nN,256,996.09,-0.0,996.09,58.432,74.988,11.72,No
20260415原始数据\linker2-paa-1500nm.spm - NanoScope Analysis.txt,20260415原始数据,RTESPA-150,二维cof薄膜,铜网,50x50,1500.0,100.0,nN,nN,256,1.49,-0.0,1.49,-93.346,23.515,0.88,Yes
20260415原始数据\linker2-paa-150nm.spm - NanoScope Analysis.txt,20260415原始数据,RTESPA-150,二维cof薄膜,铜网,50x50,150.0,100.0,nN,nN,256,149.41,0.0,149.41,128.931,138.1,1.17,No
20260416原始数据\k80-linker1-PFNA-50nm-10000nm-10uN - NanoScope Analysis.txt,20260416原始数据,DDESP-V2,二维cof薄膜,铜网,50x50,10000.0,10.0,uN,nN,256,9.96,0.0,9.96,-0.182,1.175,2.46,No
20260416原始数据\k80-linker1-PFNA-50nm-1000nm-10uN - NanoScope Analysis.txt,20260416原始数据,DDESP-V2,二维cof薄膜,铜网,50x50,1000.0,10.0,uN,nN,256,996.09,-0.0,996.09,1.814,2.209,507.81,No
20260416原始数据\k80-linker1-PFNA-50nm-12410nm-10uN - NanoScope Analysis.txt,20260416原始数据,DDESP-V2,二维cof薄膜,铜网,50x50,12410.0,10.0,uN,nN,256,12.36,-0.0,12.36,-218.417,970.467,-0.0,Yes
20260416原始数据\k80-linker1-PFNA-50nm-2000nm-10uN - NanoScope Analysis.txt,20260416原始数据,DDESP-V2,二维cof薄膜,铜网,50x50,2000.0,10.0,uN,nN,256,1.99,-0.0,1.99,1.474,2.093,-0.0,No
20260416原始数据\k80-linker1-PFNA-50nm-3000nm-10uN - NanoScope Analysis.txt,20260416原始数据,DDESP-V2,二维cof薄膜,铜网,50x50,3000.0,10.0,uN,nN,256,2.99,0.0,2.99,0.813,2.082,0.0,No
20260416原始数据\k80-linker1-PFNA-50nm-4000nm-10uN - NanoScope Analysis.txt,20260416原始数据,DDESP-V2,二维cof薄膜,铜网,50x50,4000.0,10.0,uN,nN,256,3.98,-0.0,3.98,0.285,2.112,-0.0,No
20260416原始数据\k80-linker1-PFNA-50nm-5000nm-10uN - NanoScope Analysis.txt,20260416原始数据,DDESP-V2,二维cof薄膜,铜网,50x50,5000.0,10.0,uN,nN,256,4.98,0.0,4.98,0.166,2.04,1.05,No
20260416原始数据\k80-linker1-PFNA-50nm-500nm-10uN - NanoScope Analysis.txt,20260416原始数据,DDESP-V2,二维cof薄膜,铜网,50x50,6000.0,10.0,uN,nN,256,498.05,-0.0,498.05,1.855,2.209,472.65,No
20260416原始数据\k80-linker1-PFNA-50nm-6000nm-10uN - NanoScope Analysis.txt,20260416原始数据,DDESP-V2,二维cof薄膜,铜网,50x50,6000.0,10.0,uN,nN,256,5.98,0.0,5.98,0.041,1.944,0.75,No
20260416原始数据\k80-linker1-PFNA-50nm-7000nm-10uN - NanoScope Analysis.txt,20260416原始数据,DDESP-V2,二维cof薄膜,铜网,50x50,7000.0,10.0,uN,nN,256,6.97,-0.0,6.97,-0.094,1.476,-0.0,No
20260416原始数据\k80-linker1-PFNA-50nm-8000nm-10uN - NanoScope Analysis.txt,20260416原始数据,DDESP-V2,二维cof薄膜,铜网,50x50,8000.0,10.0,uN,nN,256,7.97,0.0,7.97,-0.05,1.501,0.62,No
20260416原始数据\k80-linker1-PFNA-50nm-9000nm-10uN - NanoScope Analysis.txt,20260416原始数据,DDESP-V2,二维cof薄膜,铜网,50x50,9000.0,10.0,uN,nN,256,8.96,0.0,8.96,-0.08,1.446,1.58,No
20260416原始数据\k80-linker1-SDBS-50nm-10000nm-10uN - NanoScope Analysis.txt,20260416原始数据,DDESP-V2,二维cof薄膜,铜网,50x50,10000.0,10.0,uN,nN,256,9.96,0.0,9.96,-0.213,1.346,0.0,No
20260416原始数据\k80-linker1-SDBS-50nm-1000nm-10uN - NanoScope Analysis.txt,20260416原始数据,DDESP-V2,二维cof薄膜,铜网,50x50,1000.0,10.0,uN,nN,256,996.09,-0.0,996.09,1.266,1.418,992.18,No
20260416原始数据\k80-linker1-SDBS-50nm-12410nm-10uN - NanoScope Analysis.txt,20260416原始数据,DDESP-V2,二维cof薄膜,铜网,50x50,12410.0,10.0,uN,nN,256,12.36,-0.0,12.36,-0.246,1.194,2.71,No
20260416原始数据\k80-linker1-SDBS-50nm-2000nm-10uN - NanoScope Analysis.txt,20260416原始数据,DDESP-V2,二维cof薄膜,铜网,50x50,2000.0,10.0,uN,nN,256,1.99,-0.0,1.99,1.194,1.758,1.98,No
20260416原始数据\k80-linker1-SDBS-50nm-3000nm-10uN - NanoScope Analysis.txt,20260416原始数据,DDESP-V2,二维cof薄膜,铜网,50x50,3000.0,10.0,uN,nN,256,2.99,0.0,2.99,1.037,1.952,2.98,No
20260416原始数据\k80-linker1-SDBS-50nm-4000nm-10uN - NanoScope Analysis.txt,20260416原始数据,DDESP-V2,二维cof薄膜,铜网,50x50,4000.0,10.0,uN,nN,256,3.98,-0.0,3.98,0.735,1.875,0.02,No
20260416原始数据\k80-linker1-SDBS-50nm-5000nm-10uN - NanoScope Analysis.txt,20260416原始数据,DDESP-V2,二维cof薄膜,铜网,50x50,5000.0,10.0,uN,nN,256,4.98,0.0,4.98,0.359,1.841,0.0,No
20260416原始数据\k80-linker1-SDBS-50nm-500nm-10uN - NanoScope Analysis.txt,20260416原始数据,DDESP-V2,二维cof薄膜,铜网,50x50,500.0,10.0,uN,nN,256,498.05,-0.0,498.05,1.308,1.371,498.05,No
20260416原始数据\k80-linker1-SDBS-50nm-6000nm-10uN - NanoScope Analysis.txt,20260416原始数据,DDESP-V2,二维cof薄膜,铜网,50x50,6000.0,10.0,uN,nN,256,5.98,0.0,5.98,-0.036,1.792,0.0,No
20260416原始数据\k80-linker1-SDBS-50nm-7000nm-10uN - NanoScope Analysis.txt,20260416原始数据,DDESP-V2,二维cof薄膜,铜网,50x50,7000.0,10.0,uN,nN,256,6.97,-0.0,6.97,-0.133,1.645,0.82,No
20260416原始数据\k80-linker1-SDBS-50nm-8000nm-10uN - NanoScope Analysis.txt,20260416原始数据,DDESP-V2,二维cof薄膜,铜网,50x50,8000.0,10.0,uN,nN,256,7.97,0.0,7.97,-0.086,1.537,1.66,No
20260416原始数据\k80-linker1-SDBS-50nm-9000nm-10uN - NanoScope Analysis.txt,20260416原始数据,DDESP-V2,二维cof薄膜,铜网,50x50,9000.0,10.0,uN,nN,256,8.96,0.0,8.96,-0.293,1.382,0.07,No
20260416原始数据\k80-linker1-paa-50nm-10000nm-10uN - NanoScope Analysis.txt,20260416原始数据,DDESP-V2,二维cof薄膜,铜网,50x50,10000.0,10.0,uN,nN,256,9.96,0.0,9.96,-0.227,2.018,0.98,No
20260416原始数据\k80-linker1-paa-50nm-1000nm-3uN - NanoScope Analysis.txt,20260416原始数据,DDESP-V2,二维cof薄膜,铜网,50x50,1000.0,3.0,uN,nN,256,996.09,-0.0,996.09,5.364,6.334,3.91,No
20260416原始数据\k80-linker1-paa-50nm-12000nm-10uN - NanoScope Analysis.txt,20260416原始数据,DDESP-V2,二维cof薄膜,铜网,50x50,12000.0,10.0,uN,nN,256,11.95,0.0,11.95,-0.227,1.725,3.23,No
20260416原始数据\k80-linker1-paa-50nm-12410nm-10uN - NanoScope Analysis.txt,20260416原始数据,DDESP-V2,二维cof薄膜,铜网,50x50,12410.0,10.0,uN,nN,256,12.36,-0.0,12.36,-0.271,1.457,0.05,No
20260416原始数据\k80-linker1-paa-50nm-1500nm-3uN - NanoScope Analysis.txt,20260416原始数据,DDESP-V2,二维cof薄膜,铜网,50x50,1500.0,3.0,uN,nN,256,1.49,0.0,1.49,4.803,6.13,0.0,No
20260416原始数据\k80-linker1-paa-50nm-2000nm-3uN - NanoScope Analysis.txt,20260416原始数据,DDESP-V2,二维cof薄膜,铜网,50x50,2000.0,3.0,uN,nN,256,1.99,-0.0,1.99,3.619,5.673,-0.0,No
20260416原始数据\k80-linker1-paa-50nm-2500nm-3uN - NanoScope Analysis.txt,20260416原始数据,DDESP-V2,二维cof薄膜,铜网,50x50,2500.0,3.0,uN,nN,256,2.49,0.0,2.49,2.212,5.159,0.0,No
20260416原始数据\k80-linker1-paa-50nm-3000nm-3uN - NanoScope Analysis.txt,20260416原始数据,DDESP-V2,二维cof薄膜,铜网,50x50,3000.0,3.0,uN,nN,256,2.99,0.0,2.99,0.711,4.269,0.0,No
20260416原始数据\k80-linker1-paa-50nm-3500nm-3uN - NanoScope Analysis.txt,20260416原始数据,DDESP-V2,二维cof薄膜,铜网,50x50,3500.0,3.0,uN,nN,256,3.49,0.0,3.49,0.467,3.608,0.01,No
20260416原始数据\k80-linker1-paa-50nm-4000nm-3uN - NanoScope Analysis.txt,20260416原始数据,DDESP-V2,二维cof薄膜,铜网,50x50,4000.0,3.0,uN,nN,256,3.98,-0.0,3.98,0.473,3.475,0.39,No
20260416原始数据\k80-linker1-paa-50nm-4500nm-3uN - NanoScope Analysis.txt,20260416原始数据,DDESP-V2,二维cof薄膜,铜网,50x50,4500.0,3.0,uN,nN,256,4.48,0.0,4.48,0.351,3.481,0.04,No
20260416原始数据\k80-linker1-paa-50nm-5000nm-3uN - NanoScope Analysis.txt,20260416原始数据,DDESP-V2,二维cof薄膜,铜网,50x50,5000.0,3.0,uN,nN,256,4.98,0.0,4.98,0.265,3.37,0.0,No
20260416原始数据\k80-linker1-paa-50nm-500nm-3uN - NanoScope Analysis.txt,20260416原始数据,DDESP-V2,二维cof薄膜,铜网,50x50,500.0,3.0,uN,nN,256,498.05,-0.0,498.05,5.649,6.141,1.95,No
20260416原始数据\k80-linker1-paa-50nm-6000nm-10uN - NanoScope Analysis.txt,20260416原始数据,DDESP-V2,二维cof薄膜,铜网,50x50,6000.0,10.0,uN,nN,256,5.98,0.0,5.98,0.185,3.146,0.3,No
20260416原始数据\k80-linker1-paa-50nm-7000nm-10uN - NanoScope Analysis.txt,20260416原始数据,DDESP-V2,二维cof薄膜,铜网,50x50,7000.0,10.0,uN,nN,256,6.97,-0.0,6.97,0.097,2.892,0.05,No
20260416原始数据\k80-linker1-paa-50nm-8000nm-10uN - NanoScope Analysis.txt,20260416原始数据,DDESP-V2,二维cof薄膜,铜网,50x50,8000.0,10.0,uN,nN,256,7.97,0.0,7.97,-0.022,2.463,0.19,No
20260416原始数据\k80-linker1-paa-50nm-9000nm-10uN - NanoScope Analysis.txt,20260416原始数据,DDESP-V2,二维cof薄膜,铜网,50x50,9000.0,10.0,uN,nN,256,8.96,0.0,8.96,-0.144,2.273,0.28,No
20260416原始数据\k80-linker2-paa-50nm-1000nm-10uN - NanoScope Analysis.txt,20260416原始数据,DDESP-V2,二维cof薄膜,铜网,50x50,1000.0,10.0,uN,nN,256,996.09,-0.0,996.09,6.731,8.867,-0.0,No
20260416原始数据\k80-linker2-paa-50nm-100nm-125.5nN - NanoScope Analysis.txt,20260416原始数据,DDESP-V2,二维cof薄膜,铜网,50x50,100.0,125.5,nN,nN,256,99.61,0.0,99.61,-266.554,-211.675,7.42,Yes
20260416原始数据\k80-linker2-paa-50nm-100nm-125.5nN-2 - NanoScope Analysis.txt,20260416原始数据,DDESP-V2,二维cof薄膜,铜网,50x50,100.0,125.5,nN,nN,256,99.61,0.0,99.61,-258.714,-207.755,1.95,Yes
20260416原始数据\k80-linker2-paa-50nm-1500nm-10uN - NanoScope Analysis.txt,20260416原始数据,DDESP-V2,二维cof薄膜,铜网,50x50,1500.0,10.0,uN,nN,256,1.49,0.0,1.49,5.186,8.393,0.0,No
20260416原始数据\k80-linker2-paa-50nm-2000nm-10uN - NanoScope Analysis.txt,20260416原始数据,DDESP-V2,二维cof薄膜,铜网,50x50,2000.0,10.0,uN,nN,256,1.99,-0.0,1.99,3.767,7.879,-0.0,No
20260416原始数据\k80-linker2-paa-50nm-200nm-125.5nN - NanoScope Analysis.txt,20260416原始数据,DDESP-V2,二维cof薄膜,铜网,50x50,200.0,125.5,nN,nN,256,199.22,0.0,199.22,-227.355,-121.517,2.34,Yes
20260416原始数据\k80-linker2-paa-50nm-200nm-125.5nN-2 - NanoScope Analysis.txt,20260416原始数据,DDESP-V2,二维cof薄膜,铜网,50x50,200.0,125.5,nN,nN,256,199.22,0.0,199.22,-184.236,-82.318,19.53,Yes
20260416原始数据\k80-linker2-paa-50nm-500nm-10uN - NanoScope Analysis.txt,20260416原始数据,DDESP-V2,二维cof薄膜,铜网,50x50,500.0,10.0,uN,nN,256,498.05,-0.0,498.05,7.66,8.714,-0.0,No

File: JJS_project/results/summary_mechanics.csv
filename,material,k1_N_m,k3_N_m3,sigma_0_MPa,E_2D_N_m,R_squared,QC_Status,max_D_nm,max_F_nN,n_fit_points,snap_depth_nm
k80-linker1-paa-50nm-10000nm-10uN - NanoScope Analysis.txt,linker1,0.007080534098468247,3.1671534783949217e-09,0.045076080060077524,2.02697822617275e-07,0.8304933353090252,Pass,8217.135455291665,2018.35,211,2.1427040416666663
k80-linker1-paa-50nm-1000nm-3uN - NanoScope Analysis.txt,linker1,0.06175892368056569,6.0472690966221295e-09,0.3931695193518856,3.870252221838163e-07,0.7123257990257323,Pass,945.1391089944266,6334.301,218,0.08291827679208837
k80-linker1-paa-50nm-12000nm-10uN - NanoScope Analysis.txt,linker1,0.05884679613491168,1.4996722557929042e-09,0.37463033959968933,9.597902437074587e-08,0.7324721093392343,Pass,8648.423787500002,1725.2749999999999,185,0.23039875000000015
k80-linker1-paa-50nm-12410nm-10uN - NanoScope Analysis.txt,linker1,,,,,,Discard: Baseline fail,,1457.0829999999999,0,
k80-linker1-paa-50nm-1500nm-3uN - NanoScope Analysis.txt,linker1,,,,,,Discard: No positive force region,,6129.701,0,1.7350265519386199
k80-linker1-paa-50nm-2000nm-3uN - NanoScope Analysis.txt,linker1,,,,,,Discard: No positive force region,,5673.499,0,9.100196647529652
k80-linker1-paa-50nm-2500nm-3uN - NanoScope Analysis.txt,linker1,0.27142785477772424,1.2742915477038146e-29,1.7279633912281573,8.155465905304413e-28,-0.45179789686352323,Pass,2401.5002471614816,5159.235,246,0.08671491222962117
k80-linker1-paa-50nm-3000nm-3uN - NanoScope Analysis.txt,linker1,0.2926466993269903,1.3793811261440532e-24,1.8630467510967257,8.82803920732194e-23,0.4827446278624222,Pass,2844.841451199297,4268.9490000000005,243,0.06528121726737765
k80-linker1-paa-50nm-3500nm-3uN - NanoScope Analysis.txt,linker1,0.9614333391483861,5.809348121230437e-27,6.120674735152492,3.7179827975874796e-25,0.9415325204189748,Pass,2560.330957226875,3608.146,189,1.0108965107178052
k80-linker1-paa-50nm-4000nm-3uN - NanoScope Analysis.txt,linker1,0.8297332522056854,2.1248406819119443e-08,5.282245941449965,1.3598980364236443e-06,0.9559105609046262,Pass,3291.1318529103078,3475.433,208,0.7484858911991104
k80-linker1-paa-50nm-4500nm-3uN - NanoScope Analysis.txt,linker1,1.0656024717390473,3.169132769816887e-34,6.783836029928443,2.0282449726828078e-32,0.9612516408651174,Pass,2382.4419720442615,3480.963,137,2.6776387588035404
k80-linker1-paa-50nm-5000nm-3uN - NanoScope Analysis.txt,linker1,0.5746022115208907,1.4330122492456277e-32,3.658031291003383,9.171278395172017e-31,0.13457339691640546,Pass,1128.6325822020665,3370.368,58,12.714748957239088
k80-linker1-paa-50nm-500nm-3uN - NanoScope Analysis.txt,linker1,,,,,,Discard: No positive force region,,6140.761,0,0.4855853048940162
k80-linker1-paa-50nm-6000nm-10uN - NanoScope Analysis.txt,linker1,0.9091195973786652,5.054305775460887e-27,5.78763511138113,3.2347556962949677e-25,0.7569294243667761,Pass,1372.4444280445707,3146.414,59,13.699866183081905
k80-linker1-paa-50nm-7000nm-10uN - NanoScope Analysis.txt,linker1,1.3491424606213148e-25,8.992731948274263e-09,8.588907661721801e-25,5.755348446895528e-07,0.9101059266877173,Pass,6802.227963791666,2892.047,250,0.27648616666666664
k80-linker1-paa-50nm-8000nm-10uN - NanoScope Analysis.txt,linker1,9.221064540888066e-24,5.349195875093493e-09,5.870312009006937e-23,3.423485360059836e-07,0.8767564667412555,Pass,7626.781208937501,2463.493,245,0.38016181250000003
k80-linker1-paa-50nm-9000nm-10uN - NanoScope Analysis.txt,linker1,0.002295764630175283,3.47545822556479e-09,0.014615291562717334,2.2242932643614656e-07,0.8385690633054249,Pass,8479.120073208334,2272.717,242,0.7257544583333331
k80-linker2-paa-50nm-1000nm-10uN - NanoScope Analysis.txt,linker2,,,,,,Discard: No positive force region,,8867.099,0,3.8257777328625933
k80-linker2-paa-50nm-100nm-125.5nN - NanoScope Analysis.txt,linker2,,,,,,Discard-1: No contact,,-211.6749,0,
k80-linker2-paa-50nm-100nm-125.5nN-2 - NanoScope Analysis.txt,linker2,,,,,,Discard-1: No contact,,-207.755,0,
k80-linker2-paa-50nm-1500nm-10uN - NanoScope Analysis.txt,linker2,,,,,,Discard: No positive force region,,8392.775,0,3.4599340959239044
k80-linker2-paa-50nm-2000nm-10uN - NanoScope Analysis.txt,linker2,,,,,,Discard: No positive force region,,7879.252,0,1.5163666721411801
k80-linker2-paa-50nm-200nm-125.5nN - NanoScope Analysis.txt,linker2,,,,,,Discard-1: No contact,,-121.5171,0,
k80-linker2-paa-50nm-200nm-125.5nN-2 - NanoScope Analysis.txt,linker2,,,,,,Discard-1: No contact,,-82.31803,0,
k80-linker2-paa-50nm-500nm-10uN - NanoScope Analysis.txt,linker2,0.10238270418050839,8.006923857075974e-07,0.6517885382977266,5.124431268528623e-05,0.9789169250285185,Pass,461.6897193376306,8714.217,219,0.11705073539372961
