Repository: KejunLiuGitHub/JJS_project

# AFM 二维聚合物薄膜力学分析 — 学生使用指南

> 本指南教你如何借助 AI 编程助手（Claude Code）完成 AFM 力曲线数据的自动分析。
> **核心原则：你只需要把数据放进来，告诉 AI 一句话，剩下的交给他。**

---

## 目录

1. [环境准备](#1-环境准备)
2. [项目结构速览](#2-项目结构速览)
3. [新数据放进来怎么跑](#3-新数据放进来怎么跑)
4. [与 AI Agent 协作的工作流](#4-与-ai-agent-协作的工作流)
5. [progress.md — 你的实验日志](#5-progressmd--你的实验日志)
6. [命令速查](#6-命令速查)
7. [常见问题](#7-常见问题)

---

## 1. 环境准备

```bash

# Python 3.9+
pip install numpy scipy matplotlib pandas pyyaml pytest
```

克隆仓库后，确保在 `AFM/` 根目录下工作（不是 `JJS_project/` 里面）：

```bash
cd /path/to/AFM
python JJS_project/scripts/run_full_pipeline.py --dry-run  # 测试是否正常
```

---

## 2. 项目结构速览

```
AFM/
├── README.md                     ← 你正在看的文件
├── CLAUDE.md                     ← AI Agent 的"项目说明书"（不要删）
├── progress.md                   ← ★ 你的实验日志（每次分析会自动追加）
│
├── JJS_project/                  ← 主分析代码库
│   ├── scripts/
│   │   ├── run_full_pipeline.py              ← 一键运行全流程（入口）
│   │   ├── run_realraw_analysis.py           ← 步骤1：分支识别 + 力曲线特征提取
│   │   ├── realraw_scientific_reinterpretation.py ← 步骤2：科学量重新解释
│   │   ├── stitch_deep_indentation.py        ← 步骤3：深压入滑脱拼接
│   │   ├── compute_apparent_modulus.py       ← 步骤4：表观模量拟合
│   │   ├── generate_scientific_report.py     ← 步骤5：图表 + Markdown 报告 + progress.md
│   │   ├── cleaning.py                       ← AFM 原始数据解析与基线校正
│   │   ├── dataset_registry.py               ← ★ 数据集注册表（新数据在这里登记）
│   │   └── data_qc_gui.py                    ← 交互式数据质控
│   │
│   ├── RealRaw/                   ← ★ 把原始数据放这里
│   │   ├── YYYYMMDD/              ←   每个数据集的日期文件夹
│   │   │   ├── extend/            ←   接近段（loading）原始 .txt
│   │   │   └── retract/           ←   回撤段（unloading）原始 .txt
│   │   └── ...
│   │
│   ├── results/realraw/           ← 中间计算结果（CSV/JSON）
│   └── reports/realraw/           ← 图表 + 最终 Markdown 报告
│
└── 1umSquare/                     ← 独立的 1μm 方孔数据（NLS/linker 实验）
```

---

## 3. 新数据放进来怎么跑

### 3.1 放置原始数据

将 Bruker NanoScope 导出的 `.txt` 文件按分支放入对应目录：

```
JJS_project/RealRaw/20260615/extend/    ← 接近段文件放这里
JJS_project/RealRaw/20260615/retract/   ← 回撤段文件放这里
```

> **关键约定**：extend = 探针伸出 = approach/loading，retract = 探针缩回 = unloading/pull-off。
> 同一条曲线的 extend 和 retract 文件必须**同名**，脚本会自动配对。

### 3.2 注册数据集

在 `JJS_project/scripts/dataset_registry.py` 中添加新条目：

```python
DATASETS = {
    # ... 已有的条目 ...
    "RealRaw/20260615": {
        "sample": "你的样品名",
        "probe": "DDESP-V2",       # 或 RTESPA-150
        "k": 89.0,                 # 探针刚度 N/m
        "R": 100.0,                # 针尖半径 nm
        "pattern": "*.txt",
        "units": "nm_nN",
    },
}
```

### 3.3 一键运行

```bash
cd /path/to/AFM
python JJS_project/scripts/run_full_pipeline.py
```

输出：
- 13 张科学图表（PDF + PNG）→ `JJS_project/reports/realraw/scientific_report/`
- 完整 Markdown 报告 → `JJS_project/reports/realraw/scientific_report/afm_scientific_report.md`
- 自动追加实验日志 → `progress.md`

### 3.4 把新数据告诉 AI Agent

如果你在使用 Claude Code，只需说：

> "新数据在 RealRaw/20260615，帮我加到 dataset_registry.py 然后跑全流程"

Agent 会自动完成：登记 → 运行 → 生成报告 → 更新 progress.md。

---

## 4. 与 AI Agent 协作的工作流

### 4.1 日常工作流

```
你准备好原始数据 → 放到 RealRaw/ 下
        ↓
你告诉 AI Agent 一句话 → "新数据 20260615，跑全流程"
        ↓
AI Agent 自动执行：
  1. 注册数据集（如果还没注册）
  2. 运行 run_full_pipeline.py
  3. 生成图表 + Markdown 报告
  4. 追加一条记录到 progress.md（含讨论和文献）
        ↓
你检查 progress.md → 阅读新结果 → 补充你的判断
```

### 4.2 你可以让 AI Agent 做的事情

| 你说的话 | Agent 做的事 |
|---------|-------------|
| "跑全流程" | `python JJS_project/scripts/run_full_pipeline.py` |
| "只看 step 5，重新生成报告" | `python JJS_project/scripts/generate_scientific_report.py` |
| "帮我看下新数据里 extend snap-in 比之前大了多少" | 读取 CSV，对比 progress.md 中的历史值 |
| "progress.md 里的讨论部分加上湿度控制的分析" | 在 progress.md 最新条目中追加讨论段落 |
| "搜一下最近关于 2D COF 力学性能的文献" | 用 WebSearch 检索并总结 |
| "帮我解释为什么这次的 pull-off 力特别大" | 结合计算结果和物理机制给出分析 |

### 4.3 使用技巧

1. **先跑后问**：数据放好 → 跑全流程 → progress.md 更新后 → 再和 Agent 讨论结果。
2. **progress.md 是对话基础**：Agent 会把 progress.md 当"记忆"，用它来理解你做了哪些实验、发现了什么趋势。
3. **有问题就追问**：比如"为什么 JJS 的 retract pull-off 比 extend snap-in 大 7 倍？"Agent 会从报告和文献角度解释。
4. **一个数据集一个日期文件夹**：不要混放，否则分支配对会出错。

---

## 5. progress.md — 你的实验日志

### 5.1 它是什么

`progress.md` 是**整个项目的核心输出**。它是一本自动生成的实验日志，位于仓库根目录：

```
AFM/progress.md
```

每次运行全流程，脚本会在文件末尾自动追加一个新的章节，包含：
- 时间戳（`2026-06-04 14:30 — 自动分析 #20260604-1430`）
- 数据来源（哪些数据集被分析了）
- 关键数值结果（snap-in 力、pull-off 力、模量排序等）
- 物理讨论（机制分析、统计局限性、需要补充的实验）
- 文献参考
- 关键图表（嵌入图片链接）

### 5.2 为什么它是你要维护的文件

`progress.md` 是你的**科学对话记录**。当你和导师讨论、写论文、或者几个月后回头看数据时，它会告诉你：

- 哪次跑了哪些样品
- 发现了什么规律
- 当时的解释是什么
- 哪些结论是可靠的，哪些需要更多数据

**每次跑完流程，你应该：**

1. 打开 `progress.md`，看最新追加的条目
2. 检查自动生成的讨论是否准确
3. 必要时让 AI Agent 补充你的判断：
   > "progress.md 里最新的讨论，加上：这批样品湿度 ~45%，比 JJS 那批高，所以 pull-off 更大是合理的"
4. 把 `progress.md` 提交到 git，作为实验记录永久保存

### 5.3 手动追加内容

如果你有独立的观察或新想法，可以直接告诉 AI Agent：

> "在 progress.md 里加一条手动记录：今天换了新探针，校准值 k=92.3 N/m"

Agent 会以正确格式追加。

---

## 6. 命令速查

```bash

# 全流程（跳过已缓存的步骤）
python JJS_project/scripts/run_full_pipeline.py

File: reports/realraw/scientific_report/afm_scientific_report.md
# 二维聚合物薄膜的 AFM 力学测试、界面粘附与表观模量分析

> 自动生成于 2026-06-04 09:23

## 摘要

本报告基于二维聚合物薄膜的 AFM 力学测试数据，分别分析探针接近过程中的吸引力、回撤过程中的粘附与滞后行为，以及深压入加载曲线所反映的模型依赖表观膜力学性能。结果显示，JJS 样品在 approach/loading 段的吸引力中位数为 **17.3 nN**，四分位范围为 14.0--20.7 nN，与半径 8 nm 探针下范德华力和毛细力的经典估算值 **10.2 nN** 同量级。相比之下，retract/unloading 段 pull-off 粘附力中位数达到 **115.9 nN**，约为 approach 吸引力的 **7.0 倍**，说明强信号主要来自接触后液桥/界面钉扎导致的回撤粘附和耗散。深压入结果进一步表明，不同表面活性剂或后处理会显著改变薄膜的有效承载网络：在同一 k80 系列内部，model-dependent apparent modulus 的排序为 PAA > PFNA > SDBS；linker2-PAA 在其测试条件下呈现更高且更稳定的 GPa 级表观膜模量。所有模量均解释为模型依赖的 apparent modulus，用于相对力学比较。

## 1. 研究目标与数据概述

### 1.1 AFM 力曲线分析目标
本文关注三个相互关联但物理来源不同的问题：
1. 二维聚合物薄膜在 AFM 探针接近时产生多大的吸引力，以及该吸引力是否可由范德华力和毛细力的经典量级解释
2. 探针回撤时的 pull-off 粘附力和能量滞后有多强，它们反映的是接触后液桥拉伸、界面钉扎还是薄膜本身的弹性
3. 在排除 snap-in、pull-off 和明显不可恢复破裂后，深压入 loading 段能否给出表面活性剂依赖的相对薄膜力学性能

### 1.2 AFM 力曲线结构：approach/loading 与 retract/unloading
每条 AFM 力曲线按加载和卸载分支分别处理。approach/loading 分支用于接近段吸引力、接触点和深压入力学；retract/unloading 分支用于 pull-off 粘附力、回撤面积和滞后功。

### 1.3 样品体系与表面处理组

| 日期 | 主要样品 | 探针 | 半径 | 弹簧常数 | 主要用途 |
|------|---------|------|------|---------|---------|
| 20260409 | JJS | RTESPA-150 | 8 nm | 7 N/m | approach 吸引力、retract 粘附、滞后与限域水桥候选机制 |
| 20260415 | linker1/linker2 | RTESPA-150 | 8 nm | 7 N/m | linker 系列粘附差异；linker2-PAA 深压入力学对照 |
| 20260416 | k80 系列 | DDESP-V2 | 100 nm | 89 N/m | PAA/PFNA/SDBS 表面活性剂 apparent mechanics 对比 |

![workflow](workflow_scheme.pdf)
*图 1: AFM 力曲线分析流程图。加载分支用于接近段吸引力和深压入力学；卸载分支用于 pull-off 粘附和滞后功。*

## 2. 力曲线处理方法

### 2.1 原始 Z-force 数据读取
原始数据保留采集顺序，并记录源文件、分支、位移、setpoint、探针半径和弹簧常数。力统一转换为 nN，位移和压入深度统一为 nm；对于 uN 量级深压入曲线，先完成单位转换再进入同一套特征提取和拟合流程。

### 2.2 extend 作为 approach/loading 曲线
approach/loading 曲线用于 baseline 校正、snap-in/吸引力识别、接触点定位和 post-contact loading 分析。接近段吸引力以负力最小值的绝对值表示；深压入力学只取接触点之后的正力加载段。

### 2.3 retract 作为 unloading/pull-off 曲线
retract/unloading 曲线用于 pull-off 粘附力和回撤面积。pull-off force 定义为回撤分支中最强负力，其物理意义是接触形成之后的脱粘或液桥断裂强度，而不是接近段吸引力。

### 2.4 baseline、contact、snap-in 与 pull-off 定义
baseline 用远离表面的低相互作用区拟合并扣除。contact point 由基线后正力上升和局部斜率变化确定。snap-in 是 approach 分支中接触前后出现的负力极小值；pull-off 是 retract 分支中卸载阶段的负力极小值。work area 由相应曲线积分得到。

### 2.5 有效曲线筛选与 QC 标准
QC 标准包括 baseline 是否稳定、曲线点数是否足够、单位是否一致、深压入是否达到最小压入深度和正力阈值、膜模型拟合 R² 是否达标。含明显 baseline 风险或无足够 post-contact 点的曲线可用于定性查看，但不进入 apparent modulus 统计。

## 3. Approach 吸引力：范德华力与毛细力

### 3.1 范德华吸引力模型

探针靠近薄膜表面时，最基本的吸引力之一是球-平面范德华相互作用：

$$F_{vdW} = \frac{A R}{12 d_0^2}$$

其中 A 为有效 Hamaker 常数，R 为探针半径，d₀ 为最小有效间距。该式适合做量级估算，不应在未知表面粗糙度和真实接触几何时过度反演 A。

### 3.2 毛细桥力模型
在空气湿度或亲水界面存在时，探针和薄膜之间可形成纳米水桥。完全润湿上限下，毛细力可写为：

$$F_{cap} = 4\pi R \gamma \cos\theta$$

其中 γ 是水/空气界面张力，θ 为有效接触角。真实毛细力会受湿度、粗糙度、接触线钉扎和动态成核影响 [Butt 2005, Israelachvili 2011]。

### 3.3 理论量级估算
对 8 nm 半径探针，取 A = 4×10⁻¹⁹ J、d₀ = 0.3 nm、γ = 72 mN/m，得到 F_vdW ≈ **3.0 nN**、F_cap ≈ **7.2 nN**，二者合计约 **10.2 nN**。

### 3.4 JJS extend 吸引力与理论模型对比
JJS 样品 approach/loading 段吸引力中位数为 **17.3 nN**，四分位范围为 14.0--20.7 nN。这个实测值只比经典 F_vdW + F_cap 估算高约 1-2 倍，因此一个稍大的有效润湿半径、较强亲水界面、局部水桥成核或动态 snap-in 就足以解释观测量级。

### 3.5 有效毛细半径与 Hamaker upper bound 的半定量解释
如果把全部吸引力都写入 F_cap = 4πR_eff·γ，得到的是有效毛细半径，而不是真实几何半径。同样，如果把毛细力、静电和动态效应都并入 vdW 公式反推 A，得到的是 upper bound。二者只能用于判断物理量级，而不能作为唯一微观机制证明。

![approach_theory](approach_theory_comparison.pdf)
*图 2: JJS approach/loading 吸引力与 vdW + capillary 理论量级对比。*

## 4. Retract 粘附力与界面滞后

### 4.1 pull-off force 的定义
pull-off force 是 unloading 曲线中最强负力，代表探针从已形成接触或液桥状态中脱离薄膜所需克服的最大粘附力。它反映的是接触后界面脱粘，而不是 approach 阶段的远程吸引力。

### 4.2 JJS retract 粘附力统计
JJS 的 retract/unloading pull-off 中位数为 **115.9 nN**，四分位范围为 108.2--131.0 nN。该值远高于其 approach 吸引力，说明强信号主要发生在接触形成后的回撤阶段。

### 4.3 extend attraction 与 retract adhesion 的不对称性
JJS pull-off/snap-in 比值中位数为 **7.0** 倍。linker 系列和 k80 系列也表现出不同程度的加载/卸载不对称，说明薄膜界面不仅有可逆表面力，还有接触线钉扎、液桥拉伸、局部脱粘和耗散过程。

### 4.4 滞后功计算
对成对加载/卸载曲线，滞后功定义为加载面积与卸载面积之差。实际比较中使用 |W_hys| 表示耗散量级。

### 4.5 水桥拉伸、钉扎、延迟断裂与能量耗散机制
最合理的物理图像是：接近时形成水桥或局部接触；回撤时水桥被拉伸，三相接触线在亲水/粗糙/缺陷位点上钉扎，导致负压、延迟断裂和明显能量耗散。当前数据支持限域水桥作为候选机制，但不能单独分离 solvation force、静电力和真实水桥几何。

![branch_comparison](branch_force_comparison.pdf)
*图 3: extend snap-in 与 retract pull-off 对比。纵轴为 log scale。*

![hysteresis](hysteresis_ratio_work.pdf)
*图 4: pull-off/extend ratio 与 hysteresis work 分布。*

## 5. 样品间粘附差异

### 5.1 JJS 与 linker 系列粘附行为对比
JJS 的回撤粘附显著强于其接近段吸引力，也强于多数 linker 系列。linker 系列中，PAA 相关样品通常具有更高 pull-off，提示亲水/带电界面对液桥稳定性和接触线钉扎具有增强作用。

### 5.2 粘附信号的可靠性与限制
pull-off force 是本数据中较稳健的实验量，因为它来自回撤分支的清晰负力极值。限制在于它不是单一物理力：范德华、毛细、静电、局部塑性或脱粘都可能贡献。若要分离机制，需要湿度、干氮、不同探针半径和表面电势对照。

![adhesion_ranking](adhesion_ranking.pdf)
*图 5: 不同样品/处理组的 adhesion ranking。柱高为 retract pull-off 中位数。*

### 粘附力统计表

| 组别 | 曲线对数 | approach 吸引力 / nN | retract 粘附力 / nN | pull-off/snap-in |
|------|---------|---------------------|--------------------|--------------------|
| JJS & 11 & 17.29 [14.01, 20.68] & 115.92 [108.19, 130.95] & 7.02 [6.22, 7.60]  | 
linker1-PFPE-OH & 32 & 0.28 [0.14, 1.55] & 4.06 [0.18, 6.72] & 3.13 [1.21, 5.37]  | 
linker1-nls & 8 & 0.49 [0.16, 0.91] & 5.94 [2.99, 6.48] & 8.07 [3.26, 28.77]  | 
linker1-paa & 5 & 2.43 [1.16, 2.51] & 13.57 [11.58, 13.59] & 7.87 [5.40, 9.66]  | 
linker2-paa & 24 & 0.96 [0.70, 1.27] & 16.06 [10.05, 18.04] & 14.82 [12.01, 20.36]  |  |
| 组别 | 曲线对数 | approach 吸引力 / nN | retract 粘附力 / nN | pull-off/snap-in |
|------|---------|---------------------|--------------------|--------------------|
| JJS | 11 | 17.29 [14.01, 20.68] | 115.92 [108.19, 130.95] | 7.02 [6.22, 7.60] |
| linker1-PFPE-OH | 32 | 0.28 [0.14, 1.55] | 4.06 [0.18, 6.72] | 3.13 [1.21, 5.37] |
| linker1-nls | 8 | 0.49 [0.16, 0.91] | 5.94 [2.99, 6.48] | 8.07 [3.26, 28.77] |
| linker1-paa | 5 | 2.43 [1.16, 2.51] | 13.57 [11.58, 13.59] | 7.87 [5.40, 9.66] |
| linker2-paa | 24 | 0.96 [0.70, 1.27] | 16.06 [10.05, 18.04] | 14.82 [12.01, 20.36] |

## 6. 深压入曲线与滑脱拼接

### 6.1 深压入曲线筛选标准
薄膜力学性能只从深压入正力 loading 段提取。候选曲线需要具有足够 post-contact 正力点、最大压入深度和最大排斥力达到深压入阈值。JJS 主要用于粘附/滞后分析，不作为 intrinsic mechanics 的主要来源。

### 6.2 recoverable slip 与 terminal cliff 的分类
recoverable slip 表现为力突然下降后，后续曲线重新回到上升趋势；terminal cliff 表现为末端大幅掉落且不恢复，通常对应破膜、脱粘或不可逆接触变化。前者可用于连续 loading 重构，后者只保留 cliff 前数据。

### 6.3 垂直 force-offset stitching 方法
对 recoverable slip 之后的整段曲线施加累计垂直 force offset，使 post-slip 段接到 pre-slip 趋势上。原始力值保留为 raw force；stitched force 只作为拟合视图。该方法不引入随机抖动，也不改变压入深度。

### 6.4 拼接方法的物理边界
拼接不代表真实实验曲线被改写，也不能用于断裂强度分析。它只适合在 recoverable slip 明确、曲线仍保持整体 loading 趋势时使用；若出现不可恢复 cliff，则不对 cliff 之后做任何修复。

![stitch](stitch_raw_vs_stitched_examples.pdf)
*图 6: 深压入曲线拼接前后对比。灰色为原始 loading 点，红色为 stitched loading 视图。*

![slip_map](slip_event_map.pdf)
*图 7: 滑脱事件分布图。点大小随 recoverable slip 数量增加；红色表示 terminal cliff 标记。*

## 7. 薄膜力学模型

### 7.1 apparent low-force stiffness 与 high-force stiffness
深压入段首先给出经验刚度。k_low 对接触点、预张力和局部顺应性敏感；k_high 更接近大压入下的承载能力。二者比值描述 strain-stiffening 或 loading 非线性。

### 7.2 幂律模型
F = A·δ^n。指数 n 可作为经验指标：n 接近 1 表示近似线性刚度；较高 n 表示大变形膜拉伸、几何非线性或接触面积变化增强。

### 7.3 clamped circular membrane 模型
主报告采用夹持圆形悬膜的 AFM 压入模型 [Lee 2008, Bertolazzi 2011]：

$$F = k_1\delta + k_3\delta^3$$

线性项 k₁δ 合并了预张力、边界顺应性和低压入接触刚度；三次项 k₃δ³ 反映大变形膜拉伸主导的非线性承载。

### 7.4 model-dependent apparent Young's modulus

$$k_3 = \frac{E_{app} \cdot t \cdot q^3}{a^2}, \quad q = \frac{1}{1.05 - 0.15\nu - 0.16\nu^2}$$

$$E_{app} = \frac{k_3 a^2}{q^3 t}$$

单位换算：若 k₃ 由 nN/nm³ 拟合得到，则 k₃[N/m³] = 10¹⁸ × k₃[nN/nm³]。

### 7.5 膜厚、孔径和泊松比的参数敏感性
默认孔半径 a = 10 μm、泊松比 ν = 0.30、主膜厚 t = 50 nm，并给出 t = 80 nm 的敏感性估计。由于 E_app ∝ a²/t，孔径误差会平方放大，膜厚误差会线性传递。

### 7.6 为什么结果应解释为 apparent modulus
E_app 不是严格本征 Young's modulus，因为 AFM 探针几何、薄膜缺陷、厚度不均、边界夹持顺应性和可恢复滑脱都会进入拟合参数。它最适合用于同一探针、同一批次、同一模型下的相对力学排序。

![model_fits](membrane_model_fit_examples.pdf)
*图 8: 代表性膜模型拟合曲线。*

![thickness](thickness_sensitivity.pdf)
*图 9: 膜厚敏感性分析。由于 E_app ∝ 1/t，80 nm 假设下的模量低于 50 nm 主值。*

## 8. 表面活性剂对薄膜力学性能的影响

### 8.1 k80-linker1-paa 力学表现
在同一 k80 系列内部，PAA 处理组的 apparent modulus 和高力区刚度最高。PAA 组中位 E_app 为几十 MPa，且部分曲线达到更高承载力。

### 8.2 k80-linker1-PFNA 力学表现
PFNA 组的 E_app 比 PAA 明显降低，处于低 MPa 量级。该结果提示 PFNA 处理可能产生较弱的有效承载路径、更多局部软化区域或较低界面结合。

### 8.3 k80-linker1-SDBS 力学表现
SDBS 组有效曲线数较少，现有有效曲线显示亚 MPa 到低 MPa 的 apparent modulus，整体低于 PAA 和 PFNA。该组应标注 low-N 风险。

### 8.4 linker2-paa 的有效曲线数量与可靠性
linker2-PAA 在其测试条件下表现出更高且更稳定的 GPa 级 apparent modulus，有效曲线数为 15，膜模型 R² 中位数接近 0.99。

### 8.5 apparent modulus ranking
同一 k80 系列内部排序：**PAA > PFNA > SDBS**。linker2-PAA 显示高可重复性，但因探针半径和测试条件不同，不宜直接与 k80 系列做绝对优劣判断。

### 8.6 表面形貌、缺陷密度与膜连续性的结构-性能关系
表面活性剂可能通过改变晶粒融合、片层堆积、残留相分离、孔洞和界面脱粘位置来改变薄膜力学表现。PAA 更高的刚度和模量提示更连续的承载网络；PFNA/SDBS 的低模量则更符合缺陷密度更高的情形。该因果链仍需形貌和膜厚证据闭合。

![modulus_ranking](apparent_modulus_ranking.pdf)
*图 10: 不同表面活性剂 E_app 散点图。黑点和误差棒表示中位数与 IQR。*

![stiffness_vs_modulus](stiffness_vs_modulus.pdf)
*图 11: apparent stiffness vs apparent modulus。高力区刚度和三次项模量相关。*

### 表观模量统计表

| 日期 | 组别 | 有效曲线 | E_app 50nm / MPa | E_app 80nm / MPa | k_high / N/m | R² |
|------|------|---------|------------------|------------------|-------------|-----|
| 日期 | 组别 | 有效曲线 | E_app 50nm / MPa | E_app 80nm / MPa | k_high / N/m | R² |
|------|------|---------|------------------|------------------|-------------|-----|
| 20260415 | linker2-PAA | 15 | 1299.139 [1011.447, 2184.340] | 811.962 | 0.170 | 0.988 |
| 20260416 | k80-linker1-PAA | 11 | 55.064 [2.778, 104.348] | 34.415 | 1.007 | 0.994 |
| 20260416 | k80-linker1-PFNA | 6 | 1.517 [0.982, 2.308] | 0.948 | 0.276 | 0.972 |
| 20260416 | k80-linker1-SDBS | 3 | 0.463 [0.349, 0.584] | 0.289 | 0.161 | 0.976 |
| 20260416 | k80-linker2-PAA | 0 | -- [--, --] | -- | -- | -- |

## 9. 误差棒与统计表达

### 9.1 曲线间变异：median 与 IQR
本报告以每条有效曲线为统计单元，中心值使用 median，误差棒使用 interquartile range。该表达直接反映样品内部不均一性和缺陷导致的曲线间变异。

### 9.2 模型拟合误差：R²、残差与 confidence interval
膜模型拟合质量用 R² 和残差趋势评估。R² 高说明 k₁δ + k₃δ³ 能描述 stitched loading 包络，但不代表模型假设完全真实。

### 9.3 膜厚不确定性：50-80 nm 敏感性范围
由于 E_app ∝ 1/t，膜厚从 50 nm 增至 80 nm 会使 apparent modulus 乘以 50/80 = 0.625。因此图表同时给出 50 nm 主值和 80 nm 敏感性值。

### 9.4 low-N 数据的标注方式
有效曲线数 N < 5 的组只做趋势性讨论，不作为强统计结论。SDBS 和 k80-linker2-PAA 等低 N 或无有效模型组需要在图注和表格中明确标注。

### 9.5 推荐图示：单曲线散点 + median + IQR
推荐所有组间力学图采用单曲线散点叠加 median+IQR，而不是只画均值柱状图。这样能同时展示中心趋势、离散度和异常高/低曲线。

![errorbars](median_iqr_errorbars.pdf)
*图 12: 带原始散点、median 和 IQR 的力学性能图。*

## 10. 与其他薄膜材料的量级比较

### 10.1 软聚合物薄膜
PDMS 类软弹性体常见 Young's modulus 约为 1-3 MPa [Liu 2023]。k80-PFNA 和 k80-SDBS 接近这一软材料区间，而 k80-PAA 明显更硬。

### 10.2 水凝胶/软界面薄膜
水凝胶通常处于 kPa 到低 MPa 区间 [Jagiełło 2024, Su 2016]。本体系中较软的表面活性剂组接近软凝胶/弹性体边界。

### 10.3 超薄无机/有机复合膜
linker2-PAA 的 GPa 量级 apparent modulus 接近刚性聚合物薄膜或部分多孔有机薄膜，但仍低于高度取向、缺陷极少的二维晶体材料。

### 10.4 本体系 apparent modulus 的合理性与特殊性
当前薄膜的力学量级位于软凝胶/弹性体与高模量二维晶体之间。核心发现不是达到无缺陷二维晶体极限，而是表面化学使实际承载路径跨越多个数量级。

### 10.5 对表面活性剂调控缺陷和力学性能的启示
表面活性剂 → 形貌和缺陷 → 有效承载网络 → AFM 深压入力学响应。

![literature](literature_modulus_context.pdf)
*图 13: 本体系 apparent modulus 与文献中典型薄膜材料模量范围对比。*

## 11. 可提取物理量与科学结论

| 类别 | 物理量 | 解释边界 |
|------|--------|---------|
| 可稳健提取 | approach attraction scale | 远程吸引力加动态 snap-in 的量级 |
| 可稳健提取 | retract pull-off adhesion | 接触后脱粘/液桥断裂强度 |
| 可稳健提取 | hysteresis work | 加载/卸载耗散量级 |
| 可稳健提取 | apparent modulus ranking | 同模型下相对薄膜承载能力 |
| 半定量 | effective capillary radius | 吸收润湿、粗糙和水桥几何的有效参数 |
| 半定量 | effective Hamaker upper bound | 会混入毛细和静电贡献 |
| 不可靠单独提取 | solvation force / true bridge geometry | 需要湿度、干氮、KPFM 或探针半径系列 |
| 不可靠单独提取 | intrinsic Young's modulus | 需要独立膜厚、边界和接触模型验证 |

## 12. 总结与文章主线

### 12.1 AFM 力学测试揭示的二维聚合物薄膜界面粘附行为
接近段吸引力处于范德华力加毛细力的合理量级；真正显著的界面非对称性出现在回撤粘附和滞后中。JJS 的强 pull-off 支持液桥拉伸、界面钉扎和延迟断裂的物理图像。

### 12.2 表面活性剂改变薄膜缺陷与形貌，从而改变 apparent mechanics
深压入结果说明表面活性剂和后处理会显著改变悬膜有效承载网络。PAA 相关样品通常表现出更强承载能力；PFNA 和 SDBS 则显示更软的 apparent mechanics。

### 12.3 深压入数据支持的相对力学排序
同一 k80 系列内部最可靠的排序为：**PAA > PFNA > SDBS**。linker2-PAA 在自身测试条件下显示最高可重复性和 GPa 级 apparent modulus，但不与 k80 系列做绝对优劣比较。

### 12.4 后续实验建议
后续应补充：膜厚统计（SEM截面/椭偏仪）、AFM height/phase 或 SEM/TEM 形貌、湿度/干氮对照、不同探针半径测试和更大样本量。

---

## 附录

### A. 公式推导
从夹持圆膜大变形压入模型出发：F = k₁δ + k₃δ³。若二维模量 E₂D = E·t，圆膜半径为 a，泊松比修正因子为 q，则 k₃ = E_app·t·q³/a²。整理得到 E_app = k₃a²/(q³t)。

### B. 曲线处理与拼接算法
拼接算法只检测 post-contact 正力 loading 段中的可恢复负向突跳。对每个 recoverable slip，计算跳落前趋势和跳落后恢复段之间的力差，并对后续整段施加累计垂直 offset。terminal cliff 后数据被截断，不参与拟合。

### C. 图表生成参数
所有图为 A4 报告重新生成。力单位为 nN，长度单位为 nm，apparent modulus 主值使用 a = 10 μm、t = 50 nm、ν = 0.30，并给出 t = 80 nm 敏感性。

### D. 参考文献

1. Butt, H.-J.; Cappella, B.; Kappl, M. *Surface Science Reports* **2005**, 59, 1-152. https://doi.org/10.1016/j.surfrep.2005.08.003
2. Israelachvili, J. N. *Intermolecular and Surface Forces*, 3rd ed.; Academic Press, 2011.
3. Lee, C.; Wei, X.; Kysar, J. W.; Hone, J. *Science* **2008**, 321, 385-388.
4. Bertolazzi, S.; Brivio, J.; Kis, A. *ACS Nano* **2011**, 5, 9703-9709.
5. Jagiełło, J.; et al. *Gels* **2024**. https://pmc.ncbi.nlm.nih.gov/articles/PMC11944691/
6. Su, T.; et al. *ACS Macro Letters* **2016**, 5, 1217-1221.
7. Liu, M.; et al. *Advanced Science* **2023**. https://pmc.ncbi.nlm.nih.gov/articles/PMC10700310/
8. Xiong, L.; et al. *Chemical Science* **2025**, 16, 15913-15925. https://doi.org/10.1039/D5SC02180D
